Repository: huxelyXu/SLIMNet

# SLIMNet

```
.
├── electrolyte                    # test of electrolyte
├── small_dataset_test             # test of small dataset
|   └── slim-maccs                 # SLIMNet with MACCS fingerprint 
|   └── slim-schnet                # SLIMNet with SchNet
|   └── slim-PI1M                  # SLIMNet with unsupervised-learning (mol2Vec) with PI1M
├── LICENSE
└── README.md
```

All relevant data are available from the authors upon reasonable request

### test of electrolyte:

Modified from [chemarr](https://github.com/learningmatter-mit/Chem-prop-pred).
Property prediction of solid-state polymer electrolytes
obtained by modifying the output of chemprop using a rule based on the scaling law

File: s_cv_3.csv (part 1 of 4)
smiles,conductivity,temperature
CCCOCCOCCOCCOCCOCCOCCOOC(=O)C(F)(F)C(F)(F)C(F)(F)C(=O)O[Al-](C)(OC)OC.[Li+],-4.988764,80.1382302
CCCOCCOCCOCCOCCOCCOCCOOC(=O)C(F)(F)C(F)(F)C(F)(F)C(=O)O[Al-](C)(OC)OC.[Li+],-5.162119,70.20659918
CCCOCCOCCOCCOCCOCCOCCOOC(=O)C(F)(F)C(F)(F)C(F)(F)C(=O)O[Al-](C)(OC)OC.[Li+],-5.373997,60.07026059
CCCOCCOCCOCCOCCOCCOCCOOC(=O)C(F)(F)C(F)(F)C(F)(F)C(=O)O[Al-](C)(OC)OC.[Li+],-5.540931,49.87631728
CCCOCCOCCOCCOCCOCCOCCOOC(=O)C(F)(F)C(F)(F)C(F)(F)C(=O)O[Al-](C)(OC)OC.[Li+],-5.746388,40.22755508
CCCOCCOCCOCCOCCOCCOCCOOC(=O)C(F)(F)C(F)(F)C(F)(F)C(=O)O[Al-](C)(OC)OC.[Li+],-5.958266,30.63027208
CCCOCCOCCOCCOCCOCCOCCOOC(=O)C(F)(F)C(F)(F)C(F)(F)C(=O)O[Al-](C)(OC)OC.[Li+],-6.086677,24.98590525
CCCOCCOCCOCCOCCOCCOCCOOC(=O)C(F)(F)C(F)(F)C(F)(F)C(=O)O[B-](C)(OC)OC.[Li+],-4.109149,80.74936942
CCCOCCOCCOCCOCCOCCOCCOOC(=O)C(F)(F)C(F)(F)C(F)(F)C(=O)O[B-](C)(OC)OC.[Li+],-4.250401,70.63934239
CCCOCCOCCOCCOCCOCCOCCOOC(=O)C(F)(F)C(F)(F)C(F)(F)C(=O)O[B-](C)(OC)OC.[Li+],-4.404494,60.40982045
CCCOCCOCCOCCOCCOCCOCCOOC(=O)C(F)(F)C(F)(F)C(F)(F)C(=O)O[B-](C)(OC)OC.[Li+],-4.616372,50.32322256
CCCOCCOCCOCCOCCOCCOCCOOC(=O)C(F)(F)C(F)(F)C(F)(F)C(=O)O[B-](C)(OC)OC.[Li+],-4.783307,40.34760817
CCCOCCOCCOCCOCCOCCOCCOOC(=O)C(F)(F)C(F)(F)C(F)(F)C(=O)O[B-](C)(OC)OC.[Li+],-5.046549,30.63027208
CCCOCCOCCOCCOCCOCCOCCOOC(=O)C(F)(F)C(F)(F)C(F)(F)C(=O)O[B-](C)(OC)OC.[Li+],-5.226324,24.823068
CCCOCCOCCOCCOCCOCCOCCOCCOCCOCCOCCOC(CC)c1ccc(S(=O)(=O)[N-]S(=O)(=O)C(F)(F)F)cc1.[Li+],-8.901294,24.666667
CCCOCCOCCOCCOCCOCCOCCOCCOCCOCCOCCOC(CC)c1ccc(S(=O)(=O)[N-]S(=O)(=O)C(F)(F)F)cc1.[Li+],-8.957929,28.866667
CCCOCCOCCOCCOCCOCCOCCOCCOCCOCCOCCOC(CC)c1ccc(S(=O)(=O)[N-]S(=O)(=O)C(F)(F)F)cc1.[Li+],-8.799353,34.233333
CCCOCCOCCOCCOCCOCCOCCOCCOCCOCCOCCOC(CC)c1ccc(S(=O)(=O)[N-]S(=O)(=O)C(F)(F)F)cc1.[Li+],-7.972492,39.95
CCCOCCOCCOCCOCCOCCOCCOCCOCCOCCOCCOC(CC)c1ccc(S(=O)(=O)[N-]S(=O)(=O)C(F)(F)F)cc1.[Li+],-7.202265,46.133333
CCCOCCOCCOCCOCCOCCOCCOCCOCCOCCOCCOC(CC)c1ccc(S(=O)(=O)[N-]S(=O)(=O)C(F)(F)F)cc1.[Li+],-6.466019,50.333333
CCCOCCOCCOCCOCCOCCOCCOCCOCCOCCOCCOC(CC)c1ccc(S(=O)(=O)[N-]S(=O)(=O)C(F)(F)F)cc1.[Li+],-5.004854,56.166667
CCCOCCOCCOCCOCCOCCOCCOCCOCCOCCOCCOC(CC)c1ccc(S(=O)(=O)[N-]S(=O)(=O)C(F)(F)F)cc1.[Li+],-4.472492,61.3
CCCOCCOCCOCCOCCOCCOCCOCCOCCOCCOCCOC(CC)c1ccc(S(=O)(=O)[N-]S(=O)(=O)C(F)(F)F)cc1.[Li+],-4.291262,69.7
CCCOCCOCCOCCOCCOCCOCCOCCOCCOCCOCCOC(CC)c1ccc(S(=O)(=O)[N-]S(=O)(=O)C(F)(F)F)cc1.[Li+],-4.087379,79.616667
CCCOCCOCCOCCOCCOCCOCCOCCOCCOCCOCCOC(CC)c1ccc(S(=O)(=O)[N-]S(=O)(=O)C(F)(F)F)cc1.[Li+],-3.940129,89.883333
CCc1ccc(B2OB(c3ccc(COCCOCCOCCOCCOCCOCCO)cc3)O[B-]3(O2)OB(c2ccc(CC)cc2)OB(c2ccc(COCCOCCOCCOCCOCCOCCO)cc2)O3)cc1.[Li+],-3.966719,74.69532432
CCc1ccc(B2OB(c3ccc(COCCOCCOCCOCCOCCOCCO)cc3)O[B-]3(O2)OB(c2ccc(CC)cc2)OB(c2ccc(COCCOCCOCCOCCOCCOCCO)cc2)O3)cc1.[Li+],-4.038035,73.31937315
CCc1ccc(B2OB(c3ccc(COCCOCCOCCOCCOCCOCCO)cc3)O[B-]3(O2)OB(c2ccc(CC)cc2)OB(c2ccc(COCCOCCOCCOCCOCCOCCO)cc2)O3)cc1.[Li+],-4.045959,71.57702101
CCc1ccc(B2OB(c3ccc(COCCOCCOCCOCCOCCOCCO)cc3)O[B-]3(O2)OB(c2ccc(CC)cc2)OB(c2ccc(COCCOCCOCCOCCOCCOCCO)cc2)O3)cc1.[Li+],-4.061807,70.15096234
CCc1ccc(B2OB(c3ccc(COCCOCCOCCOCCOCCOCCO)cc3)O[B-]3(O2)OB(c2ccc(CC)cc2)OB(c2ccc(COCCOCCOCCOCCOCCOCCO)cc2)O3)cc1.[Li+],-4.101426,68.58827223
CCc1ccc(B2OB(c3ccc(COCCOCCOCCOCCOCCOCCO)cc3)O[B-]3(O2)OB(c2ccc(CC)cc2)OB(c2ccc(COCCOCCOCCOCCOCCOCCO)cc2)O3)cc1.[Li+],-4.117274,67.11324806
CCc1ccc(B2OB(c3ccc(COCCOCCOCCOCCOCCOCCO)cc3)O[B-]3(O2)OB(c2ccc(CC)cc2)OB(c2ccc(COCCOCCOCCOCCOCCOCCO)cc2)O3)cc1.[Li+],-4.156894,65.57814357
CCc1ccc(B2OB(c3ccc(COCCOCCOCCOCCOCCOCCO)cc3)O[B-]3(O2)OB(c2ccc(CC)cc2)OB(c2ccc(COCCOCCOCCOCCOCCOCCO)cc2)O3)cc1.[Li+],-4.180666,64.3455535
CCc1ccc(B2OB(c3ccc(COCCOCCOCCOCCOCCOCCO)cc3)O[B-]3(O2)OB(c2ccc(CC)cc2)OB(c2ccc(COCCOCCOCCOCCOCCOCCO)cc2)O3)cc1.[Li+],-4.212361,62.97846561
CCc1ccc(B2OB(c3ccc(COCCOCCOCCOCCOCCOCCO)cc3)O[B-]3(O2)OB(c2ccc(CC)cc2)OB(c2ccc(COCCOCCOCCOCCOCCOCCO)cc2)O3)cc1.[Li+],-4.259905,61.48036061
CCc1ccc(B2OB(c3ccc(COCCOCCOCCOCCOCCOCCO)cc3)O[B-]3(O2)OB(c2ccc(CC)cc2)OB(c2ccc(COCCOCCOCCOCCOCCOCCO)cc2)O3)cc1.[Li+],-4.291601,60.13633996
CCc1ccc(B2OB(c3ccc(COCCOCCOCCOCCOCCOCCO)cc3)O[B-]3(O2)OB(c2ccc(CC)cc2)OB(c2ccc(COCCOCCOCCOCCOCCOCCO)cc2)O3)cc1.[Li+],-4.307448,58.59361792
CCc1ccc(B2OB(c3ccc(COCCOCCOCCOCCOCCOCCO)cc3)O[B-]3(O2)OB(c2ccc(CC)cc2)OB(c2ccc(COCCOCCOCCOCCOCCOCCO)cc2)O3)cc1.[Li+],-4.378764,56.99588486
CCc1ccc(B2OB(c3ccc(COCCOCCOCCOCCOCCOCCO)cc3)O[B-]3(O2)OB(c2ccc(CC)cc2)OB(c2ccc(COCCOCCOCCOCCOCCOCCO)cc2)O3)cc1.[Li+],-4.426307,56.09964993
CCc1ccc(B2OB(c3ccc(COCCOCCOCCOCCOCCOCCO)cc3)O[B-]3(O2)OB(c2ccc(CC)cc2)OB(c2ccc(COCCOCCOCCOCCOCCOCCO)cc2)O3)cc1.[Li+],-4.450079,54.52579233
CCc1ccc(B2OB(c3ccc(COCCOCCOCCOCCOCCOCCO)cc3)O[B-]3(O2)OB(c2ccc(CC)cc2)OB(c2ccc(COCCOCCOCCOCCOCCOCCO)cc2)O3)cc1.[Li+],-4.497623,53.50743533
CCc1ccc(B2OB(c3ccc(COCCOCCOCCOCCOCCOCCO)cc3)O[B-]3(O2)OB(c2ccc(CC)cc2)OB(c2ccc(COCCOCCOCCOCCOCCOCCO)cc2)O3)cc1.[Li+],-4.537242,52.69731707
CCc1ccc(B2OB(c3ccc(COCCOCCOCCOCCOCCOCCO)cc3)O[B-]3(O2)OB(c2ccc(CC)cc2)OB(c2ccc(COCCOCCOCCOCCOCCOCCO)cc2)O3)cc1.[Li+],-4.545166,51.62338937
CCc1ccc(B2OB(c3ccc(COCCOCCOCCOCCOCCOCCO)cc3)O[B-]3(O2)OB(c2ccc(CC)cc2)OB(c2ccc(COCCOCCOCCOCCOCCOCCO)cc2)O3)cc1.[Li+],-4.600634,50.42370329
CCc1ccc(B2OB(c3ccc(COCCOCCOCCOCCOCCOCCO)cc3)O[B-]3(O2)OB(c2ccc(CC)cc2)OB(c2ccc(COCCOCCOCCOCCOCCOCCO)cc2)O3)cc1.[Li+],-4.648177,49.23274375
CCc1ccc(B2OB(c3ccc(COCCOCCOCCOCCOCCOCCO)cc3)O[B-]3(O2)OB(c2ccc(CC)cc2)OB(c2ccc(COCCOCCOCCOCCOCCOCCO)cc2)O3)cc1.[Li+],-4.687797,48.24707452
CCc1ccc(B2OB(c3ccc(COCCOCCOCCOCCOCCOCCO)cc3)O[B-]3(O2)OB(c2ccc(CC)cc2)OB(c2ccc(COCCOCCOCCOCCOCCOCCO)cc2)O3)cc1.[Li+],-4.719493,47.33241577
CCc1ccc(B2OB(c3ccc(COCCOCCOCCOCCOCCOCCO)cc3)O[B-]3(O2)OB(c2ccc(CC)cc2)OB(c2ccc(COCCOCCOCCOCCOCCOCCO)cc2)O3)cc1.[Li+],-4.759113,46.4230504
CCc1ccc(B2OB(c3ccc(COCCOCCOCCOCCOCCOCCO)cc3)O[B-]3(O2)OB(c2ccc(CC)cc2)OB(c2ccc(COCCOCCOCCOCCOCCOCCO)cc2)O3)cc1.[Li+],-4.790808,45.58312507
CCc1ccc(B2OB(c3ccc(COCCOCCOCCOCCOCCOCCO)cc3)O[B-]3(O2)OB(c2ccc(CC)cc2)OB(c2ccc(COCCOCCOCCOCCOCCOCCO)cc2)O3)cc1.[Li+],-4.822504,44.42756912
CCc1ccc(B2OB(c3ccc(COCCOCCOCCOCCOCCOCCO)cc3)O[B-]3(O2)OB(c2ccc(CC)cc2)OB(c2ccc(COCCOCCOCCOCCOCCOCCO)cc2)O3)cc1.[Li+],-4.846276,43.91665153
CCc1ccc(B2OB(c3ccc(COCCOCCOCCOCCOCCOCCO)cc3)O[B-]3(O2)OB(c2ccc(CC)cc2)OB(c2ccc(COCCOCCOCCOCCOCCOCCO)cc2)O3)cc1.[Li+],-4.901743,43.28026162
CCc1ccc(B2OB(c3ccc(COCCOCCOCCOCCOCCOCCO)cc3)O[B-]3(O2)OB(c2ccc(CC)cc2)OB(c2ccc(COCCOCCOCCOCCOCCOCCO)cc2)O3)cc1.[Li+],-4.941363,42.39371495
CCc1ccc(B2OB(c3ccc(COCCOCCOCCOCCOCCOCCO)cc3)O[B-]3(O2)OB(c2ccc(CC)cc2)OB(c2ccc(COCCOCCOCCOCCOCCOCCO)cc2)O3)cc1.[Li+],-4.957211,41.63771975
CCc1ccc(B2OB(c3ccc(COCCOCCOCCOCCOCCOCCO)cc3)O[B-]3(O2)OB(c2ccc(CC)cc2)OB(c2ccc(COCCOCCOCCOCCOCCOCCO)cc2)O3)cc1.[Li+],-5.004754,40.8853384
CCc1ccc(B2OB(c3ccc(COCCOCCOCCOCCOCCOCCO)cc3)O[B-]3(O2)OB(c2ccc(CC)cc2)OB(c2ccc(COCCOCCOCCOCCOCCOCCO)cc2)O3)cc1.[Li+],-5.03645,40.32343297
CCc1ccc(B2OB(c3ccc(COCCOCCOCCOCCOCCOCCO)cc3)O[B-]3(O2)OB(c2ccc(CC)cc2)OB(c2ccc(COCCOCCOCCOCCOCCOCCO)cc2)O3)cc1.[Li+],-5.068146,39.51522403
CCc1ccc(B2OB(c3ccc(COCCOCCOCCOCCOCCOCCO)cc3)O[B-]3(O2)OB(c2ccc(CC)cc2)OB(c2ccc(COCCOCCOCCOCCOCCOCCO)cc2)O3)cc1.[Li+],-5.068146,38.77294256
CCc1ccc(B2OB(c3ccc(COCCOCCOCCOCCOCCOCCO)cc3)O[B-]3(O2)OB(c2ccc(CC)cc2)OB(c2ccc(COCCOCCOCCOCCOCCOCCO)cc2)O3)cc1.[Li+],-5.123613,38.21856448
CCc1ccc(B2OB(c3ccc(COCCOCCOCCOCCOCCOCCO)cc3)O[B-]3(O2)OB(c2ccc(CC)cc2)OB(c2ccc(COCCOCCOCCOCCOCCOCCO)cc2)O3)cc1.[Li+],-5.187005,36.99358718
CCc1ccc(B2OB(c3ccc(COCCOCCOCCOCCOCCOCCO)cc3)O[B-]3(O2)OB(c2ccc(CC)cc2)OB(c2ccc(COCCOCCOCCOCCOCCOCCO)cc2)O3)cc1.[Li+],-5.234548,36.14187008
CCc1ccc(B2OB(c3ccc(COCCOCCOCCOCCOCCOCCO)cc3)O[B-]3(O2)OB(c2ccc(CC)cc2)OB(c2ccc(COCCOCCOCCOCCOCCOCCO)cc2)O3)cc1.[Li+],-5.274168,35.294723
CCc1ccc(B2OB(c3ccc(COCCOCCOCCOCCOCCOCCO)cc3)O[B-]3(O2)OB(c2ccc(CC)cc2)OB(c2ccc(COCCOCCOCCOCCOCCOCCO)cc2)O3)cc1.[Li+],-5.329635,34.27234358
CCc1ccc(B2OB(c3ccc(COCCOCCOCCOCCOCCOCCO)cc3)O[B-]3(O2)OB(c2ccc(CC)cc2)OB(c2ccc(COCCOCCOCCOCCOCCOCCO)cc2)O3)cc1.[Li+],-5.377179,33.67404285
CCc1ccc(B2OB(c3ccc(COCCOCCOCCOCCOCCOCCO)cc3)O[B-]3(O2)OB(c2ccc(CC)cc2)OB(c2ccc(COCCOCCOCCOCCOCCOCCO)cc2)O3)cc1.[Li+],-5.440571,32.18857009
CCc1ccc(B2OB(c3ccc(COCCOCCOCCOCCOCCOCCO)cc3)O[B-]3(O2)OB(c2ccc(CC)cc2)OB(c2ccc(COCCOCCOCCOCCOCCOCCO)cc2)O3)cc1.[Li+],-5.511886,30.95184736
CCc1ccc(B2OB(c3ccc(COCCOCCOCCOCCOCCOCCO)cc3)O[B-]3(O2)OB(c2ccc(CC)cc2)OB(c2ccc(COCCOCCOCCOCCOCCOCCO)cc2)O3)cc1.[Li+],-5.559429,30.424898
CCc1ccc(B2OB(c3ccc(COCCOCCOCCOCCOCCOCCO)cc3)O[B-]3(O2)OB(c2ccc(CC)cc2)OB(c2ccc(COCCOCCOCCOCCOCCOCCO)cc2)O3)cc1.[Li+],-5.622821,29.14435369
CCc1ccc(B2OB(c3ccc(COCCOCCOCCOCCOCCOCCO)cc3)O[B-]3(O2)OB(c2ccc(CC)cc2)OB(c2ccc(COCCOCCOCCOCCOCCOCCO)cc2)O3)cc1.[Li+],-5.709984,27.93211924
CO[Si](C)(CCCOC1COC(=O)O1)O[Si](C)(CCCOC1COC(=O)O1)O[Si](C)(CCCOC1COC(=O)O1)O[Si](C)(CCCOC1COC(=O)O1)O[Si](C)(CCCOC1COC(=O)O1)O[Si](C)(CCCOC1COC(=O)O1)O[Si](C)(CCCOC1COC(=O)O1)O[Si](C)(CCCOC1COC(=O)O1)O[Si](C)(CCCOC1COC(=O)O1)O[Si](C)(C)CCc1ccc([B-](c2ccccc2)(c2ccccc2)c2ccccc2)cc1.[Li+],-10.865149,4.302310803
CO[Si](C)(CCCOC1COC(=O)O1)O[Si](C)(CCCOC1COC(=O)O1)O[Si](C)(CCCOC1COC(=O)O1)O[Si](C)(CCCOC1COC(=O)O1)O[Si](C)(CCCOC1COC(=O)O1)O[Si](C)(CCCOC1COC(=O)O1)O[Si](C)(CCCOC1COC(=O)O1)O[Si](C)(CCCOC1COC(=O)O1)O[Si](C)(CCCOC1COC(=O)O1)O[Si](C)(C)CCc1ccc([B-](c2ccccc2)(c2ccccc2)c2ccccc2)cc1.[Li+],-10.010508,10.57134592
CO[Si](C)(CCCOC1COC(=O)O1)O[Si](C)(CCCOC1COC(=O)O1)O[Si](C)(CCCOC1COC(=O)O1)O[Si](C)(CCCOC1COC(=O)O1)O[Si](C)(CCCOC1COC(=O)O1)O[Si](C)(CCCOC1COC(=O)O1)O[Si](C)(CCCOC1COC(=O)O1)O[Si](C)(CCCOC1COC(=O)O1)O[Si](C)(CCCOC1COC(=O)O1)O[Si](C)(C)CCc1ccc([B-](c2ccccc2)(c2ccccc2)c2ccccc2)cc1.[Li+],-9.408056,15.51251974
CO[Si](C)(CCCOC1COC(=O)O1)O[Si](C)(CCCOC1COC(=O)O1)O[Si](C)(CCCOC1COC(=O)O1)O[Si](C)(CCCOC1COC(=O)O1)O[Si](C)(CCCOC1COC(=O)O1)O[Si](C)(CCCOC1COC(=O)O1)O[Si](C)(CCCOC1COC(=O)O1)O[Si](C)(CCCOC1COC(=O)O1)O[Si](C)(CCCOC1COC(=O)O1)O[Si](C)(C)CCc1ccc([B-](c2ccccc2)(c2ccccc2)c2ccccc2)cc1.[Li+],-8.819615,19.79800905
CO[Si](C)(CCCOC1COC(=O)O1)O[Si](C)(CCCOC1COC(=O)O1)O[Si](C)(CCCOC1COC(=O)O1)O[Si](C)(CCCOC1COC(=O)O1)O[Si](C)(CCCOC1COC(=O)O1)O[Si](C)(CCCOC1COC(=O)O1)O[Si](C)(CCCOC1COC(=O)O1)O[Si](C)(CCCOC1COC(=O)O1)O[Si](C)(CCCOC1COC(=O)O1)O[Si](C)(C)CCc1ccc([B-](c2ccccc2)(c2ccccc2)c2ccccc2)cc1.[Li+],-8.287215,25.06876911
CO[Si](C)(CCCOC1COC(=O)O1)O[Si](C)(CCCOC1COC(=O)O1)O[Si](C)(CCCOC1COC(=O)O1)O[Si](C)(CCCOC1COC(=O)O1)O[Si](C)(CCCOC1COC(=O)O1)O[Si](C)(CCCOC1COC(=O)O1)O[Si](C)(CCCOC1COC(=O)O1)O[Si](C)(CCCOC1COC(=O)O1)O[Si](C)(CCCOC1COC(=O)O1)O[Si](C)(C)CCc1ccc([B-](c2ccccc2)(c2ccccc2)c2ccccc2)cc1.[Li+],-7.894921,29.20312366
CO[Si](C)(CCCOC1COC(=O)O1)O[Si](C)(CCCOC1COC(=O)O1)O[Si](C)(CCCOC1COC(=O)O1)O[Si](C)(CCCOC1COC(=O)O1)O[Si](C)(CCCOC1COC(=O)O1)O[Si](C)(CCCOC1COC(=O)O1)O[Si](C)(CCCOC1COC(=O)O1)O[Si](C)(CCCOC1COC(=O)O1)O[Si](C)(CCCOC1COC(=O)O1)O[Si](C)(C)CCc1ccc([B-](c2ccccc2)(c2ccccc2)c2ccccc2)cc1.[Li+],-7.474606,35.50921831
CO[Si](C)(CCCOC1COC(=O)O1)O[Si](C)(CCCOC1COC(=O)O1)O[Si](C)(CCCOC1COC(=O)O1)O[Si](C)(CCCOC1COC(=O)O1)O[Si](C)(CCCOC1COC(=O)O1)O[Si](C)(CCCOC1COC(=O)O1)O[Si](C)(CCCOC1COC(=O)O1)O[Si](C)(CCCOC1COC(=O)O1)O[Si](C)(CCCOC1COC(=O)O1)O[Si](C)(C)CCc1ccc([B-](c2ccccc2)(c2ccccc2)c2ccccc2)cc1.[Li+],-7.180385,39.70391599
CO[Si](C)(CCCOC1COC(=O)O1)O[Si](C)(CCCOC1COC(=O)O1)O[Si](C)(CCCOC1COC(=O)O1)O[Si](C)(CCCOC1COC(=O)O1)O[Si](C)(CCCOC1COC(=O)O1)O[Si](C)(CCCOC1COC(=O)O1)O[Si](C)(CCCOC1COC(=O)O1)O[Si](C)(CCCOC1COC(=O)O1)O[Si](C)(CCCOC1COC(=O)O1)O[Si](C)(C)CCc1ccc([B-](c2ccccc2)(c2ccccc2)c2ccccc2)cc1.[Li+],-6.844133,44.74416731
CO[Si](C)(CCCOC1COC(=O)O1)O[Si](C)(CCCOC1COC(=O)O1)O[Si](C)(CCCOC1COC(=O)O1)O[Si](C)(CCCOC1COC(=O)O1)O[Si](C)(CCCOC1COC(=O)O1)O[Si](C)(CCCOC1COC(=O)O1)O[Si](C)(CCCOC1COC(=O)O1)O[Si](C)(CCCOC1COC(=O)O1)O[Si](C)(CCCOC1COC(=O)O1)O[Si](C)(C)CCc1ccc([B-](c2ccccc2)(c2ccccc2)c2ccccc2)cc1.[Li+],-6.591944,50.45406913
CO[Si](C)(CCCOC1COC(=O)O1)O[Si](C)(CCCOC1COC(=O)O1)O[Si](C)(CCCOC1COC(=O)O1)O[Si](C)(CCCOC1COC(=O)O1)O[Si](C)(CCCOC1COC(=O)O1)O[Si](C)(CCCOC1COC(=O)O1)O[Si](C)(CCCOC1COC(=O)O1)O[Si](C)(CCCOC1COC(=O)O1)O[Si](C)(CCCOC1COC(=O)O1)O[Si](C)(C)CCc1ccc([B-](c2ccccc2)(c2ccccc2)c2ccccc2)cc1.[Li+],-6.101576,59.28078376
CO[Si](C)(CCCOC1COC(=O)O1)O[Si](C)(CCCOC1COC(=O)O1)O[Si](C)(CCCOC1COC(=O)O1)O[Si](C)(CCCOC1COC(=O)O1)O[Si](C)(CCCOC1COC(=O)O1)O[Si](C)(CCCOC1COC(=O)O1)O[Si](C)(CCCOC1COC(=O)O1)O[Si](C)(CCCOC1COC(=O)O1)O[Si](C)(CCCOC1COC(=O)O1)O[Si](C)(C)CCc1ccc([B-](c2ccccc2)(c2ccccc2)c2ccccc2)cc1.[Li+],-5.695271,70.5869917
CO[Si](C)(CCCOC1COC(=O)O1)O[Si](C)(CCCOC1COC(=O)O1)O[Si](C)(CCCOC1COC(=O)O1)O[Si](C)(CCCOC1COC(=O)O1)O[Si](C)(CCCOC1COC(=O)O1)O[Si](C)(CCCOC1COC(=O)O1)O[Si](C)(CCCOC1COC(=O)O1)O[Si](C)(CCCOC1COC(=O)O1)O[Si](C)(CCCOC1COC(=O)O1)O[Si](C)(C)CCc1ccc([B-](c2ccccc2)(c2ccccc2)c2ccccc2)cc1.[Li+],-5.38704,79.96033709
CO[Si](C)(CCCOC1COC(=O)O1)O[Si](C)(CCCOC1COC(=O)O1)O[Si](C)(CCCOC1COC(=O)O1)O[Si](C)(CCCOC1COC(=O)O1)O[Si](C)(CCCOC1COC(=O)O1)O[Si](C)(CCCOC1COC(=O)O1)O[Si](C)(CCCOC1COC(=O)O1)O[Si](C)(CCCOC1COC(=O)O1)O[Si](C)(CCCOC1COC(=O)O1)O[Si](C)(C)CCc1ccc([B-](c2ccccc2)(c2ccccc2)c2ccccc2)cc1.[Li+],-5.078809,90.49628126
CO[Si](C)(CCCOC1COC(=O)O1)O[Si](C)(CCCOC1COC(=O)O1)O[Si](C)(CCCOC1COC(=O)O1)O[Si](C)(CCCOC1COC(=O)O1)O[Si](C)(CCCOC1COC(=O)O1)O[Si](C)(CCCOC1COC(=O)O1)O[Si](C)(CCCOC1COC(=O)O1)O[Si](C)(CCCOC1COC(=O)O1)O[Si](C)(CCCOC1COC(=O)O1)O[Si](C)(C)CCc1ccc([B-](c2ccccc2)(c2ccccc2)c2ccccc2)cc1.[Li+],-4.82662,96.9929381
CO[Si](C)(CCCOC1COC(=O)O1)O[Si](C)(CCCOC1COC(=O)O1)O[Si](C)(CCCOC1COC(=O)O1)O[Si](C)(CCCOC1COC(=O)O1)O[Si](C)(CCCOC1COC(=O)O1)O[Si](C)(CCCOC1COC(=O)O1)O[Si](C)(CCCOC1COC(=O)O1)O[Si](C)(CCCOC1COC(=O)O1)O[Si](C)(CCCOC1COC(=O)O1)O[Si](C)(C)CCc1ccc([B-](c2ccccc2)(c2ccccc2)c2ccccc2)cc1.[Li+],-4.588441,109.2912064
CO[Si](C)(CCCOC1COC(=O)O1)O[Si](C)(CCCOC1COC(=O)O1)O[Si](C)(CCCOC1COC(=O)O1)O[Si](C)(CCCOC1COC(=O)O1)O[Si](C)(CCCOC1COC(=O)O1)O[Si](C)(CCCOC1COC(=O)O1)O[Si](C)(CCCOC1COC(=O)O1)O[Si](C)(CCCOC1COC(=O)O1)O[Si](C)(CCCOC1COC(=O)O1)O[Si](C)(C)CCc1ccc([B-](c2ccccc2)(c2ccccc2)c2ccccc2)cc1.[Li+],-4.322242,120.5554375
CCCOCCOCCOCCOCCOCCOCCOCCOCCOCCOCCOCCOCCOCCOCCOCCOCCOCCOCCOCCOCCOCCOCCOCCOCCOCCOCCOCCOCCOCCOCCOCCOCCOCCOCCOC(CC)c1ccc(S(=O)(=O)[N-]S(=O)(=O)C(F)(F)F)cc1.[Li+],-4.464678,89.25038067
CCCOCCOCCOCCOCCOCCOCCOCCOCCOCCOCCOCCOCCOCCOCCOCCOCCOCCOCCOCCOCCOCCOCCOCCOCCOCCOCCOCCOCCOCCOCCOCCOCCOCCOCCOC(CC)c1ccc(S(=O)(=O)[N-]S(=O)(=O)C(F)(F)F)cc1.[Li+],-4.615385,80.00984474
CCCOCCOCCOCCOCCOCCOCCOCCOCCOCCOCCOCCOCCOCCOCCOCCOCCOCCOCCOCCOCCOCCOCCOCCOCCOCCOCCOCCOCCOCCOCCOCCOCCOCCOCCOC(CC)c1ccc(S(=O)(=O)[N-]S(=O)(=O)C(F)(F)F)cc1.[Li+],-4.697017,75.27719962
CCCOCCOCCOCCOCCOCCOCCOCCOCCOCCOCCOCCOCCOCCOCCOCCOCCOCCOCCOCCOCCOCCOCCOCCOCCOCCOCCOCCOCCOCCOCCOCCOCCOCCOCCOC(CC)c1ccc(S(=O)(=O)[N-]S(=O)(=O)C(F)(F)F)cc1.[Li+],-4.740973,70.58982745
CCCOCCOCCOCCOCCOCCOCCOCCOCCOCCOCCOCCOCCOCCOCCOCCOCCOCCOCCOCCOCCOCCOCCOCCOCCOCCOCCOCCOCCOCCOCCOCCOCCOCCOCCOC(CC)c1ccc(S(=O)(=O)[N-]S(=O)(=O)C(F)(F)F)cc1.[Li+],-4.866562,64.63545827
CCCOCCOCCOCCOCCOCCOCCOCCOCCOCCOCCOCCOCCOCCOCCOCCOCCOCCOCCOCCOCCOCCOCCOCCOCCOCCOCCOCCOCCOCCOCCOCCOCCOCCOCCOC(CC)c1ccc(S(=O)(=O)[N-]S(=O)(=O)C(F)(F)F)cc1.[Li+],-4.967033,60.00354147
CCCOCCOCCOCCOCCOCCOCCOCCOCCOCCOCCOCCOCCOCCOCCOCCOCCOCCOCCOCCOCCOCCOCCOCCOCCOCCOCCOCCOCCOCCOCCOCCOCCOCCOCCOC(CC)c1ccc(S(=O)(=O)[N-]S(=O)(=O)C(F)(F)F)cc1.[Li+],-5.042386,54.84219903
CCCOCCOCCOCCOCCOCCOCCOCCOCCOCCOCCOCCOCCOCCOCCOCCOCCOCCOCCOCCOCCOCCOCCOCCOCCOCCOCCOCCOCCOCCOCCOCCOCCOCCOCCOC(CC)c1ccc(S(=O)(=O)[N-]S(=O)(=O)C(F)(F)F)cc1.[Li+],-6.248038,50.04972903
CCCOCCOCCOCCOCCOCCOCCOCCOCCOCCOCCOCCOCCOCCOCCOCCOCCOCCOCCOCCOCCOCCOCCOCCOCCOCCOCCOCCOCCOCCOCCOCCOCCOCCOCCOC(CC)c1ccc(S(=O)(=O)[N-]S(=O)(=O)C(F)(F)F)cc1.[Li+],-7.692308,45.25836573
CCOCCCCOCCSCCCCSCOCCCCOCCSCCCCSC.O=S(=O)([N-]S(=O)(=O)C(F)(F)F)C(F)(F)F.[Li+],-4.067708,115.0472508
CCOCCCCOCCSCCCCSCOCCCCOCCSCCCCSC.O=S(=O)([N-]S(=O)(=O)C(F)(F)F)C(F)(F)F.[Li+],-4.203125,105.6528013
CCOCCCCOCCSCCCCSCOCCCCOCCSCCCCSC.O=S(=O)([N-]S(=O)(=O)C(F)(F)F)C(F)(F)F.[Li+],-4.380208,91.94901668
CCOCCCCOCCSCCCCSCOCCCCOCCSCCCCSC.O=S(=O)([N-]S(=O)(=O)C(F)(F)F)C(F)(F)F.[Li+],-4.588542,78.55573766
CCOCCCCOCCSCCCCSCOCCCCOCCSCCCCSC.O=S(=O)([N-]S(=O)(=O)C(F)(F)F)C(F)(F)F.[Li+],-4.75,67.01324434
CCOCCCCOCCSCCCCSCOCCCCOCCSCCCCSC.O=S(=O)([N-]S(=O)(=O)C(F)(F)F)C(F)(F)F.[Li+],-4.916667,59.05726145
CCOCCCCOCCSCCCCSCOCCCCOCCSCCCCSC.O=S(=O)([N-]S(=O)(=O)C(F)(F)F)C(F)(F)F.[Li+],-5.03125,52.15322327
CCOCCCCOCCSCCCCSCOCCCCOCCSCCCCSC.O=S(=O)([N-]S(=O)(=O)C(F)(F)F)C(F)(F)F.[Li+],-5.15625,46.72655324
CCOCCCCOCCSCCCCSCOCCCCOCCSCCCCSC.O=S(=O)([N-]S(=O)(=O)C(F)(F)F)C(F)(F)F.[Li+],-5.25,42.64382831
CCOCCCCOCCSCCCCSCOCCCCOCCSCCCCSC.O=S(=O)([N-]S(=O)(=O)C(F)(F)F)C(F)(F)F.[Li+],-5.34375,38.41064466
CCOCCCCOCCSCCCCSCOCCCCOCCSCCCCSC.O=S(=O)([N-]S(=O)(=O)C(F)(F)F)C(F)(F)F.[Li+],-5.411458,35.52674908
CCOCCCCOCCSCCCCSCOCCCCOCCSCCCCSC.O=S(=O)([N-]S(=O)(=O)C(F)(F)F)C(F)(F)F.[Li+],-5.5,33.06203162
CCOCCCCOCCSCCCCSCOCCCCOCCSCCCCSC.O=S(=O)([N-]S(=O)(=O)C(F)(F)F)C(F)(F)F.[Li+],-5.536458,30.99781584
CCOCCCCOCCSCCCCSCOCCCCOCCSCCCCSC.O=S(=O)([N-]S(=O)(=O)C(F)(F)F)C(F)(F)F.[Li+],-5.588542,29.67695014
CCOCCCCOCCSCCCCSCOCCCCOCCSCCCCSC.O=S(=O)([N-]S(=O)(=O)C(F)(F)F)C(F)(F)F.[Li+],-5.619792,28.36741655
CCOCCCCOCCSCCCCSCOCCCCOCCSCCCCSC.O=S(=O)([N-]S(=O)(=O)C(F)(F)F)C(F)(F)F.[Li+],-5.651042,27.30440725
CCOCCCCOCCSCCCCSCOCCCCOCCSCCCCSC.O=S(=O)([N-]S(=O)(=O)C(F)(F)F)C(F)(F)F.[Li+],-5.671875,26.36580275
CCOCCCCOCCSCCCCSCOCCCCOCCSCCCCSC.O=S(=O)([N-]S(=O)(=O)C(F)(F)F)C(F)(F)F.[Li+],-5.6875,25.66564419
CCOCCCCOCCSCCCCSCOCCCCOCCSCCCCSC.O=S(=O)([N-]S(=O)(=O)C(F)(F)F)C(F)(F)F.[Li+],-5.739583,24.39050047
CCOCCOCCOCCOCCSCCSCCSCOCCOCCOCCOCCSCCSCCSC.O=S(=O)([N-]S(=O)(=O)C(F)(F)F)C(F)(F)F.[Li+],-4.196213,110.316166
CCOCCOCCOCCOCCSCCSCCSCOCCOCCOCCOCCSCCSCCSC.O=S(=O)([N-]S(=O)(=O)C(F)(F)F)C(F)(F)F.[Li+],-4.237522,108.9840121
CCOCCOCCOCCOCCSCCSCCSCOCCOCCOCCOCCSCCSCCSC.O=S(=O)([N-]S(=O)(=O)C(F)(F)F)C(F)(F)F.[Li+],-4.387263,98.65111615
CCOCCOCCOCCOCCSCCSCCSCOCCOCCOCCOCCSCCSCCSC.O=S(=O)([N-]S(=O)(=O)C(F)(F)F)C(F)(F)F.[Li+],-4.578313,85.48992265
CCOCCOCCOCCOCCSCCSCCSCOCCOCCOCCOCCSCCSCCSC.O=S(=O)([N-]S(=O)(=O)C(F)(F)F)C(F)(F)F.[Li+],-4.800344,73.07298422
CCOCCOCCOCCOCCSCCSCCSCOCCOCCOCCOCCSCCSCCSC.O=S(=O)([N-]S(=O)(=O)C(F)(F)F)C(F)(F)F.[Li+],-4.996558,63.24146817
CCOCCOCCOCCOCCSCCSCCSCOCCOCCOCCOCCSCCSCCSC.O=S(=O)([N-]S(=O)(=O)C(F)(F)F)C(F)(F)F.[Li+],-5.187608,55.76923717
CCOCCOCCOCCOCCSCCSCCSCOCCOCCOCCOCCSCCSCCSC.O=S(=O)([N-]S(=O)(=O)C(F)(F)F)C(F)(F)F.[Li+],-5.332186,49.56587352
CCOCCOCCOCCOCCSCCSCCSCOCCOCCOCCOCCSCCSCCSC.O=S(=O)([N-]S(=O)(=O)C(F)(F)F)C(F)(F)F.[Li+],-5.471601,44.6378912
CCOCCOCCOCCOCCSCCSCCSCOCCOCCOCCOCCSCCSCCSC.O=S(=O)([N-]S(=O)(=O)C(F)(F)F)C(F)(F)F.[Li+],-6.111876,40.24032232
CCOCCOCCOCCOCCSCCSCCSCOCCOCCOCCOCCSCCSCCSC.O=S(=O)([N-]S(=O)(=O)C(F)(F)F)C(F)(F)F.[Li+],-6.168675,36.95877065
CCOCCOCCOCCOCCSCCSCCSCOCCOCCOCCOCCSCCSCCSC.O=S(=O)([N-]S(=O)(=O)C(F)(F)F)C(F)(F)F.[Li+],-6.22031,34.35799213
CCOCCOCCOCCOCCSCCSCCSCOCCOCCOCCOCCSCCSCCSC.O=S(=O)([N-]S(=O)(=O)C(F)(F)F)C(F)(F)F.[Li+],-6.271945,32.04226655
CCOCCOCCOCCOCCSCCSCCSCOCCOCCOCCOCCSCCSCCSC.O=S(=O)([N-]S(=O)(=O)C(F)(F)F)C(F)(F)F.[Li+],-6.30809,30.23848531
CCOCCOCCOCCOCCSCCSCCSCOCCOCCOCCOCCSCCSCCSC.O=S(=O)([N-]S(=O)(=O)C(F)(F)F)C(F)(F)F.[Li+],-6.344234,29.0477939
CCOCCOCCOCCOCCSCCSCCSCOCCOCCOCCOCCSCCSCCSC.O=S(=O)([N-]S(=O)(=O)C(F)(F)F)C(F)(F)F.[Li+],-6.349398,27.98416159
CCOCCOCCOCCOCCSCCSCCSCOCCOCCOCCOCCSCCSCCSC.O=S(=O)([N-]S(=O)(=O)C(F)(F)F)C(F)(F)F.[Li+],-6.375215,27.16202419
CCOCCOCCOCCOCCSCCSCCSCOCCOCCOCCOCCSCCSCCSC.O=S(=O)([N-]S(=O)(=O)C(F)(F)F)C(F)(F)F.[Li+],-6.390706,26.46092525
CCOCCOCCOCCOCCSCCSCCSCOCCOCCOCCOCCSCCSCCSC.O=S(=O)([N-]S(=O)(=O)C(F)(F)F)C(F)(F)F.[Li+],-6.41136,25.1839837
CCOCCOCCOCCOCCSCCSCCSCOCCOCCOCCOCCSCCSCCSC.O=S(=O)([N-]S(=O)(=O)C(F)(F)F)C(F)(F)F.[Li+],-6.432014,24.37704446
CCC(CC)(COCCC#N)COCC(CC)(COCCC#N)COCC(CC)(COC)COCCC#N.F[B-](F)(F)F.[Li+],-5.601824,69.5569393
CCC(CC)(COCCC#N)COCC(CC)(COCCC#N)COCC(CC)(COC)COCCC#N.F[B-](F)(F)F.[Li+],-5.784195,59.6784326
CCC(CC)(COCCC#N)COCC(CC)(COCCC#N)COCC(CC)(COC)COCCC#N.F[B-](F)(F)F.[Li+],-5.993921,49.70152801
CCC(CC)(COCCC#N)COCC(CC)(COCCC#N)COCC(CC)(COC)COCCC#N.F[B-](F)(F)F.[Li+],-6.221884,39.92253139
CCC(CC)(COCCC#N)COCC(CC)(COCCC#N)COCC(CC)(COC)COCCC#N.F[B-](F)(F)F.[Li+],-6.458967,29.78483266
CCC(CC)(COCCC#N)COCC(CC)(COCCC#N)COCC(CC)(COC)COCCC#N.F[B-](F)(F)F.[Li+],-6.641337,19.81354303
CCC(CC)(COCCC#N)COCC(CC)(COCCC#N)COCC(CC)(COC)COCCC#N.F[B-](F)(F)F.[Li+],-6.176292,69.64857327
CCC(CC)(COCCC#N)COCC(CC)(COCCC#N)COCC(CC)(COC)COCCC#N.F[B-](F)(F)F.[Li+],-6.24924,59.93784759
CCC(CC)(COCCC#N)COCC(CC)(COCCC#N)COCC(CC)(COC)COCCC#N.F[B-](F)(F)F.[Li+],-6.495441,49.45770258
CCC(CC)(COCCC#N)COCC(CC)(COCCC#N)COCC(CC)(COC)COCCC#N.F[B-](F)(F)F.[Li+],-6.796353,39.54064358
CCC(CC)(COCCC#N)COCC(CC)(COCCC#N)COCC(CC)(COC)COCCC#N.F[B-](F)(F)F.[Li+],-7.106383,29.8564298
CCC(CC)(COCCC#N)COCC(CC)(COCCC#N)COCC(CC)(COC)COCCC#N.F[B-](F)(F)F.[Li+],-7.617021,19.74661277
CCCCOC(=O)OCCCCCOC(=O)CC(CCCOC(=O)OCCCCCOC(=O)CC(C)c1ccccc1)c1ccccc1.O=S(=O)([N-]S(=O)(=O)C(F)(F)F)C(F)(F)F.[Li+],-4.536971831,90.46770541
CCCCOC(=O)OCCCCCOC(=O)CC(CCCOC(=O)OCCCCCOC(=O)CC(C)c1ccccc1)c1ccccc1.O=S(=O)([N-]S(=O)(=O)C(F)(F)F)C(F)(F)F.[Li+],-4.663732394,80.40551121
CCCCOC(=O)OCCCCCOC(=O)CC(CCCOC(=O)OCCCCCOC(=O)CC(C)c1ccccc1)c1ccccc1.O=S(=O)([N-]S(=O)(=O)C(F)(F)F)C(F)(F)F.[Li+],-4.801056338,70.01890496
CCCCOC(=O)OCCCCCOC(=O)CC(CCCOC(=O)OCCCCCOC(=O)CC(C)c1ccccc1)c1ccccc1.O=S(=O)([N-]S(=O)(=O)C(F)(F)F)C(F)(F)F.[Li+],-4.975352113,59.8857003
CCCCOC(=O)OCCCCCOC(=O)CC(CCCOC(=O)OCCCCCOC(=O)CC(C)c1ccccc1)c1ccccc1.O=S(=O)([N-]S(=O)(=O)C(F)(F)F)C(F)(F)F.[Li+],-5.144366197,50.01415097
CCCCOC(=O)OCCCCCOC(=O)CC(CCCOC(=O)OCCCCCOC(=O)CC(C)c1ccccc1)c1ccccc1.O=S(=O)([N-]S(=O)(=O)C(F)(F)F)C(F)(F)F.[Li+],-5.376760563,40.04976429
CCCCOC(=O)OCCCCCOC(=O)CC(CCCOC(=O)OCCCCCOC(=O)CC(C)c1ccccc1)c1ccccc1.O=S(=O)([N-]S(=O)(=O)C(F)(F)F)C(F)(F)F.[Li+],-5.64084507,29.94942688
CCCCOC(=O)OCCCCCOC(=O)CC(CCCOC(=O)OCCCCCOC(=O)CC(C)c1ccccc1)c1ccccc1.O=S(=O)([N-]S(=O)(=O)C(F)(F)F)C(F)(F)F.[Li+],-4.035211268,90.30608097
CCCCOC(=O)OCCCCCOC(=O)CC(CCCOC(=O)OCCCCCOC(=O)CC(C)c1ccccc1)c1ccccc1.O=S(=O)([N-]S(=O)(=O)C(F)(F)F)C(F)(F)F.[Li+],-4.198943662,80.40551121
CCCCOC(=O)OCCCCCOC(=O)CC(CCCOC(=O)OCCCCCOC(=O)CC(C)c1ccccc1)c1ccccc1.O=S(=O)([N-]S(=O)(=O)C(F)(F)F)C(F)(F)F.[Li+],-4.352112676,70.16298647
CCCCOC(=O)OCCCCCOC(=O)CC(CCCOC(=O)OCCCCCOC(=O)CC(C)c1ccccc1)c1ccccc1.O=S(=O)([N-]S(=O)(=O)C(F)(F)F)C(F)(F)F.[Li+],-4.521126761,60.02139678
CCCCOC(=O)OCCCCCOC(=O)CC(CCCOC(=O)OCCCCCOC(=O)CC(C)c1ccccc1)c1ccccc1.O=S(=O)([N-]S(=O)(=O)C(F)(F)F)C(F)(F)F.[Li+],-4.758802817,50.01415097
CCCCOC(=O)OCCCCCOC(=O)CC(CCCOC(=O)OCCCCCOC(=O)CC(C)c1ccccc1)c1ccccc1.O=S(=O)([N-]S(=O)(=O)C(F)(F)F)C(F)(F)F.[Li+],-5.001760563,40.10975806
CCCCOC(=O)OCCCCCOC(=O)CC(CCCOC(=O)OCCCCCOC(=O)CC(C)c1ccccc1)c1ccccc1.O=S(=O)([N-]S(=O)(=O)C(F)(F)F)C(F)(F)F.[Li+],-5.308098592,29.83711663
CCCCOC(=O)OCCCCCOC(=O)CC(CCCOC(=O)OCCCCCOC(=O)CC(C)c1ccccc1)c1ccccc1.O=S(=O)([N-]S(=O)(=O)C(F)(F)F)C(F)(F)F.[Li+],-3.961267606,90.14460014
CCCCOC(=O)OCCCCCOC(=O)CC(CCCOC(=O)OCCCCCOC(=O)CC(C)c1ccccc1)c1ccccc1.O=S(=O)([N-]S(=O)(=O)C(F)(F)F)C(F)(F)F.[Li+],-4.151408451,80.0237462
CCCCOC(=O)OCCCCCOC(=O)CC(CCCOC(=O)OCCCCCOC(=O)CC(C)c1ccccc1)c1ccccc1.O=S(=O)([N-]S(=O)(=O)C(F)(F)F)C(F)(F)F.[Li+],-4.341549296,69.94690955
CCCCOC(=O)OCCCCCOC(=O)CC(CCCOC(=O)OCCCCCOC(=O)CC(C)c1ccccc1)c1ccccc1.O=S(=O)([N-]S(=O)(=O)C(F)(F)F)C(F)(F)F.[Li+],-4.573943662,60.0892865
CCCCOC(=O)OCCCCCOC(=O)CC(CCCOC(=O)OCCCCCOC(=O)CC(C)c1ccccc1)c1ccccc1.O=S(=O)([N-]S(=O)(=O)C(F)(F)F)C(F)(F)F.[Li+],-4.86443662,50.01415097
CCCCOC(=O)OCCCCCOC(=O)CC(CCCOC(=O)OCCCCCOC(=O)CC(C)c1ccccc1)c1ccccc1.O=S(=O)([N-]S(=O)(=O)C(F)(F)F)C(F)(F)F.[Li+],-5.133802817,39.86992079
CCCCOC(=O)OCCCCCOC(=O)CC(CCCOC(=O)OCCCCCOC(=O)CC(C)c1ccccc1)c1ccccc1.O=S(=O)([N-]S(=O)(=O)C(F)(F)F)C(F)(F)F.[Li+],-5.492957746,29.89326135
CCCCOC(=O)OCCCCCOC(=O)CC(CCCOC(=O)OCCCCCOC(=O)CC(C)c1ccccc1)c1ccccc1.O=S(=O)([N-]S(=O)(=O)C(F)(F)F)C(F)(F)F.[Li+],-4.14084507,90.06391352
CCCCOC(=O)OCCCCCOC(=O)CC(CCCOC(=O)OCCCCCOC(=O)CC(C)c1ccccc1)c1ccccc1.O=S(=O)([N-]S(=O)(=O)C(F)(F)F)C(F)(F)F.[Li+],-4.346830986,80.25270621
CCCCOC(=O)OCCCCCOC(=O)CC(CCCOC(=O)OCCCCCOC(=O)CC(C)c1ccccc1)c1ccccc1.O=S(=O)([N-]S(=O)(=O)C(F)(F)F)C(F)(F)F.[Li+],-4.573943662,70.01890496
CCCCOC(=O)OCCCCCOC(=O)CC(CCCOC(=O)OCCCCCOC(=O)CC(C)c1ccccc1)c1ccccc1.O=S(=O)([N-]S(=O)(=O)C(F)(F)F)C(F)(F)F.[Li+],-4.827464789,60.15720389
CCCCOC(=O)OCCCCCOC(=O)CC(CCCOC(=O)OCCCCCOC(=O)CC(C)c1ccccc1)c1ccccc1.O=S(=O)([N-]S(=O)(=O)C(F)(F)F)C(F)(F)F.[Li+],-5.133802817,49.88648215
CCCCOC(=O)OCCCCCOC(=O)CC(CCCOC(=O)OCCCCCOC(=O)CC(C)c1ccccc1)c1ccccc1.O=S(=O)([N-]S(=O)(=O)C(F)(F)F)C(F)(F)F.[Li+],-5.450704225,39.86992079
CCCCOC(=O)OCCCCCOC(=O)CC(CCCOC(=O)OCCCCCOC(=O)CC(C)c1ccccc1)c1ccccc1.O=S(=O)([N-]S(=O)(=O)C(F)(F)F)C(F)(F)F.[Li+],-5.915492958,30.06182041
CCC(C)(CC(C)(CC(C)(C)C(=O)OC)C(=O)OCCOCCOCCOCCOCCOCCOCCOCCOCCOC)C(=O)OC.O=S(=O)([N-]S(=O)(=O)C(F)(F)F)C(F)(F)F.[Li+],-4.077087794,91.03385319
CCC(C)(CC(C)(CC(C)(C)C(=O)OC)C(=O)OCCOCCOCCOCCOCCOCCOCCOCCOCCOC)C(=O)OC.O=S(=O)([N-]S(=O)(=O)C(F)(F)F)C(F)(F)F.[Li+],-4.265524625,80.31015991
CCC(C)(CC(C)(CC(C)(C)C(=O)OC)C(=O)OCCOCCOCCOCCOCCOCCOCCOCCOCCOC)C(=O)OC.O=S(=O)([N-]S(=O)(=O)C(F)(F)F)C(F)(F)F.[Li+],-4.445396146,70.53130395
CCC(C)(CC(C)(CC(C)(C)C(=O)OC)C(=O)OCCOCCOCCOCCOCCOCCOCCOCCOCCOC)C(=O)OC.O=S(=O)([N-]S(=O)(=O)C(F)(F)F)C(F)(F)F.[Li+],-4.69379015,60.13133936
CCC(C)(CC(C)(CC(C)(C)C(=O)OC)C(=O)OCCOCCOCCOCCOCCOCCOCCOCCOCCOC)C(=O)OC.O=S(=O)([N-]S(=O)(=O)C(F)(F)F)C(F)(F)F.[Li+],-4.933618844,50.2443797
CCC(C)(CC(C)(CC(C)(C)C(=O)OC)C(=O)OCCOCCOCCOCCOCCOCCOCCOCCOCCOC)C(=O)OC.O=S(=O)([N-]S(=O)(=O)C(F)(F)F)C(F)(F)F.[Li+],-5.207708779,40.19017696
CCC(C)(CC(C)(CC(C)(C)C(=O)OC)C(=O)OCCOCCOCCOCCOCCOCCOCCOCCOCCOC)C(=O)OC.O=S(=O)([N-]S(=O)(=O)C(F)(F)F)C(F)(F)F.[Li+],-5.627408994,30.22450897
CCC(C)(CC(C)(CC(C)(C)C(=O)OC)C(=O)OCCOCCOCCOCCOCCOCCOCCOCCOCCOC)C(=O)OC.O=S(=O)([N-]S(=O)(=O)C(F)(F)F)C(F)(F)F.[Li+],-4.69379015,90.66179409
CCC(C)(CC(C)(CC(C)(C)C(=O)OC)C(=O)OCCOCCOCCOCCOCCOCCOCCOCCOCCOC)C(=O)OC.O=S(=O)([N-]S(=O)(=O)C(F)(F)F)C(F)(F)F.[Li+],-4.839400428,80.54420074
CCC(C)(CC(C)(CC(C)(C)C(=O)OC)C(=O)OCCOCCOCCOCCOCCOCCOCCOCCOCCOC)C(=O)OC.O=S(=O)([N-]S(=O)(=O)C(F)(F)F)C(F)(F)F.[Li+],-5.04496788,70.64190131
CCC(C)(CC(C)(CC(C)(C)C(=O)OC)C(=O)OCCOCCOCCOCCOCCOCCOCCOCCOCCOC)C(=O)OC.O=S(=O)([N-]S(=O)(=O)C(F)(F)F)C(F)(F)F.[Li+],-5.267665953,60.44354671
CCC(C)(CC(C)(CC(C)(C)C(=O)OC)C(=O)OCCOCCOCCOCCOCCOCCOCCOCCOCCOC)C(=O)OC.O=S(=O)([N-]S(=O)(=O)C(F)(F)F)C(F)(F)F.[Li+],-5.516059957,50.14651485
CCC(C)(CC(C)(CC(C)(C)C(=O)OC)C(=O)OCCOCCOCCOCCOCCOCCOCCOCCOCCOC)C(=O)OC.O=S(=O)([N-]S(=O)(=O)C(F)(F)F)C(F)(F)F.[Li+],-5.773019272,40.28210601
CCC(C)(CC(C)(CC(C)(C)C(=O)OC)C(=O)OCCOCCOCCOCCOCCOCCOCCOCCOCCOC)C(=O)OC.O=S(=O)([N-]S(=O)(=O)C(F)(F)F)C(F)(F)F.[Li+],-6.209850107,30.1383842
CCC(C)(CC(C)(CC(C)(C)C(=O)OC)C(=O)OCCOCCOCCOCCOCCOCCOCCOCCOCCOC)C(=O)OC.O=S(=O)([N-]S(=O)(=O)C(F)(F)F)C(F)(F)F.[Li+],-5.156316916,90.78572929
CCC(C)(CC(C)(CC(C)(C)C(=O)OC)C(=O)OCCOCCOCCOCCOCCOCCOCCOCCOCCOC)C(=O)OC.O=S(=O)([N-]S(=O)(=O)C(F)(F)F)C(F)(F)F.[Li+],-5.310492505,80.4271416
CCC(C)(CC(C)(CC(C)(C)C(=O)OC)C(=O)OCCOCCOCCOCCOCCOCCOCCOCCOCCOC)C(=O)OC.O=S(=O)([N-]S(=O)(=O)C(F)(F)F)C(F)(F)F.[Li+],-5.524625268,70.1999384
CCC(C)(CC(C)(CC(C)(C)C(=O)OC)C(=O)OCCOCCOCCOCCOCCOCCOCCOCCOCCOC)C(=O)OC.O=S(=O)([N-]S(=O)(=O)C(F)(F)F)C(F)(F)F.[Li+],-5.74732334,60.54774585
CCC(C)(CC(C)(CC(C)(C)C(=O)OC)C(=O)OCCOCCOCCOCCOCCOCCOCCOCCOCCOC)C(=O)OC.O=S(=O)([N-]S(=O)(=O)C(F)(F)F)C(F)(F)F.[Li+],-6.021413276,50.34230381
CCC(C)(CC(C)(CC(C)(C)C(=O)OC)C(=O)OCCOCCOCCOCCOCCOCCOCCOCCOCCOC)C(=O)OC.O=S(=O)([N-]S(=O)(=O)C(F)(F)F)C(F)(F)F.[Li+],-6.389721627,40.09830181
CCC(C)(CC(C)(CC(C)(C)C(=O)OC)C(=O)OCCOCCOCCOCCOCCOCCOCCOCCOCCOC)C(=O)OC.O=S(=O)([N-]S(=O)(=O)C(F)(F)F)C(F)(F)F.[Li+],-6.843683084,30.22450897
CCC(C)(CC(C)(CC(C)(C)C(=O)OC)C(=O)OCCOCCOCCOCCOCCOCCOCCOCCOCCOC)C(=O)OC.O=S(=O)([N-]S(=O)(=O)C(F)(F)F)C(F)(F)F.[Li+],-5.344753747,90.41417673
CCC(C)(CC(C)(CC(C)(C)C(=O)OC)C(=O)OCCOCCOCCOCCOCCOCCOCCOCCOCCOC)C(=O)OC.O=S(=O)([N-]S(=O)(=O)C(F)(F)F)C(F)(F)F.[Li+],-5.498929336,80.4271416
CCC(C)(CC(C)(CC(C)(C)C(=O)OC)C(=O)OCCOCCOCCOCCOCCOCCOCCOCCOCCOC)C(=O)OC.O=S(=O)([N-]S(=O)(=O)C(F)(F)F)C(F)(F)F.[Li+],-5.704496788,70.31032256
CCC(C)(CC(C)(CC(C)(C)C(=O)OC)C(=O)OCCOCCOCCOCCOCCOCCOCCOCCOCCOC)C(=O)OC.O=S(=O)([N-]S(=O)(=O)C(F)(F)F)C(F)(F)F.[Li+],-5.927194861,60.13133936
CCC(C)(CC(C)(CC(C)(C)C(=O)OC)C(=O)OCCOCCOCCOCCOCCOCCOCCOCCOCCOC)C(=O)OC.O=S(=O)([N-]S(=O)(=O)C(F)(F)F)C(F)(F)F.[Li+],-6.218415418,50.34230381
CCC(C)(CC(C)(CC(C)(C)C(=O)OC)C(=O)OCCOCCOCCOCCOCCOCCOCCOCCOCCOC)C(=O)OC.O=S(=O)([N-]S(=O)(=O)C(F)(F)F)C(F)(F)F.[Li+],-6.60385439,40.28210601
CCC(C)(CC(C)(CC(C)(C)C(=O)OC)C(=O)OCCOCCOCCOCCOCCOCCOCCOCCOCCOC)C(=O)OC.O=S(=O)([N-]S(=O)(=O)C(F)(F)F)C(F)(F)F.[Li+],-6.989293362,30.31068267
CCC(C)(CC(C)(CC(C)(C)C(=O)OC)C(=O)OCCOCCOCCOCCOCCOCCOCCOCCOCCOC)C(=O)OC.O=S(=O)([N-]S(=O)(=O)C(F)(F)F)C(F)(F)F.[Li+],-3.715705765,89.98806098
CCC(C)(CC(C)(CC(C)(C)C(=O)OC)C(=O)OCCOCCOCCOCCOCCOCCOCCOCCOCCOC)C(=O)OC.O=S(=O)([N-]S(=O)(=O)C(F)(F)F)C(F)(F)F.[Li+],-3.922465209,80.0655948
CCC(C)(CC(C)(CC(C)(C)C(=O)OC)C(=O)OCCOCCOCCOCCOCCOCCOCCOCCOCCOC)C(=O)OC.O=S(=O)([N-]S(=O)(=O)C(F)(F)F)C(F)(F)F.[Li+],-4.129224652,70.00312399
CCC(C)(CC(C)(CC(C)(C)C(=O)OC)C(=O)OCCOCCOCCOCCOCCOCCOCCOCCOCCOC)C(=O)OC.O=S(=O)([N-]S(=O)(=O)C(F)(F)F)C(F)(F)F.[Li+],-4.383697813,59.9738215
CCC(C)(CC(C)(CC(C)(C)C(=O)OC)C(=O)OCCOCCOCCOCCOCCOCCOCCOCCOCCOC)C(=O)OC.O=S(=O)([N-]S(=O)(=O)C(F)(F)F)C(F)(F)F.[Li+],-4.765407555,50.02073171
CCC(C)(CC(C)(CC(C)(C)C(=O)OC)C(=O)OCCOCCOCCOCCOCCOCCOCCOCCOCCOC)C(=O)OC.O=S(=O)([N-]S(=O)(=O)C(F)(F)F)C(F)(F)F.[Li+],-5.226640159,39.44215571
CCC(C)(CC(C)(CC(C)(C)C(=O)OC)C(=O)OCCOCCOCCOCCOCCOCCOCCOCCOCCOC)C(=O)OC.O=S(=O)([N-]S(=O)(=O)C(F)(F)F)C(F)(F)F.[Li+],-5.568588469,29.96695739
CCC(C)(CC(C)(CC(C)(C)C(=O)OC)C(=O)OCCOCCOCCOCCOCCOCCOCCOCCOCCOC)C(=O)OC.O=S(=O)([N-]S(=O)(=O)C(F)(F)F)C(F)(F)F.[Li+],-3.532803181,89.49112213
CCC(C)(CC(C)(CC(C)(C)C(=O)OC)C(=O)OCCOCCOCCOCCOCCOCCOCCOCCOCCOC)C(=O)OC.O=S(=O)([N-]S(=O)(=O)C(F)(F)F)C(F)(F)F.[Li+],-3.699801193,79.83035298
CCC(C)(CC(C)(CC(C)(C)C(=O)OC)C(=O)OCCOCCOCCOCCOCCOCCOCCOCCOCCOC)C(=O)OC.O=S(=O)([N-]S(=O)(=O)C(F)(F)F)C(F)(F)F.[Li+],-3.96222664,70.22544542
CCC(C)(CC(C)(CC(C)(C)C(=O)OC)C(=O)OCCOCCOCCOCCOCCOCCOCCOCCOCCOC)C(=O)OC.O=S(=O)([N-]S(=O)(=O)C(F)(F)F)C(F)(F)F.[Li+],-4.168986083,59.9738215
CCC(C)(CC(C)(CC(C)(C)C(=O)OC)C(=O)OCCOCCOCCOCCOCCOCCOCCOCCOCCOC)C(=O)OC.O=S(=O)([N-]S(=O)(=O)C(F)(F)F)C(F)(F)F.[Li+],-4.447316103,50.11928942
CCC(C)(CC(C)(CC(C)(C)C(=O)OC)C(=O)OCCOCCOCCOCCOCCOCCOCCOCCOCCOC)C(=O)OC.O=S(=O)([N-]S(=O)(=O)C(F)(F)F)C(F)(F)F.[Li+],-4.7972167,39.99623338
CCC(C)(CC(C)(CC(C)(C)C(=O)OC)C(=O)OCCOCCOCCOCCOCCOCCOCCOCCOCCOC)C(=O)OC.O=S(=O)([N-]S(=O)(=O)C(F)(F)F)C(F)(F)F.[Li+],-5.178926441,29.7936982
CCC(C)(CC(C)(CC(C)(C)C(=O)OC)C(=O)OCCOCCOCCOCCOCCOCCOCCOCCOCCOC)C(=O)OC.O=S(=O)([N-]S(=O)(=O)C(F)(F)F)C(F)(F)F.[Li+],-3.970178926,89.73942143
CCC(C)(CC(C)(CC(C)(C)C(=O)OC)C(=O)OCCOCCOCCOCCOCCOCCOCCOCCOCCOC)C(=O)OC.O=S(=O)([N-]S(=O)(=O)C(F)(F)F)C(F)(F)F.[Li+],-4.184890656,79.71284953
CCC(C)(CC(C)(CC(C)(C)C(=O)OC)C(=O)OCCOCCOCCOCCOCCOCCOCCOCCOCCOC)C(=O)OC.O=S(=O)([N-]S(=O)(=O)C(F)(F)F)C(F)(F)F.[Li+],-4.335984095,69.44857789
CCC(C)(CC(C)(CC(C)(C)C(=O)OC)C(=O)OCCOCCOCCOCCOCCOCCOCCOCCOCCOC)C(=O)OC.O=S(=O)([N-]S(=O)(=O)C(F)(F)F)C(F)(F)F.[Li+],-4.622266402,59.6600471
CCC(C)(CC(C)(CC(C)(C)C(=O)OC)C(=O)OCCOCCOCCOCCOCCOCCOCCOCCOCCOC)C(=O)OC.O=S(=O)([N-]S(=O)(=O)C(F)(F)F)C(F)(F)F.[Li+],-4.916500994,49.82379647
CCC(C)(CC(C)(CC(C)(C)C(=O)OC)C(=O)OCCOCCOCCOCCOCCOCCOCCOCCOCCOC)C(=O)OC.O=S(=O)([N-]S(=O)(=O)C(F)(F)F)C(F)(F)F.[Li+],-5.242544732,39.90375074
CCC(C)(CC(C)(CC(C)(C)C(=O)OC)C(=O)OCCOCCOCCOCCOCCOCCOCCOCCOCCOC)C(=O)OC.O=S(=O)([N-]S(=O)(=O)C(F)(F)F)C(F)(F)F.[Li+],-5.632206759,29.88030303
CCCOCCOCCOCCO[B-]1(CCOCCOCCOCCO[B-]2(C)OC(=O)C(=O)O2)OC(=O)C(=O)O1.O=C1O[B-]2(OC1=O)OC(=O)C(=O)O2.[Li+],-4.020808481,120.3138981
CCCOCCOCCOCCO[B-]1(CCOCCOCCOCCO[B-]2(C)OC(=O)C(=O)O2)OC(=O)C(=O)O1.O=C1O[B-]2(OC1=O)OC(=O)C(=O)O2.[Li+],-4.098405132,114.1003484
CCCOCCOCCOCCO[B-]1(CCOCCOCCOCCO[B-]2(C)OC(=O)C(=O)O2)OC(=O)C(=O)O1.O=C1O[B-]2(OC1=O)OC(=O)C(=O)O2.[Li+],-4.199151972,110.1833333
CCCOCCOCCOCCO[B-]1(CCOCCOCCOCCO[B-]2(C)OC(=O)C(=O)O2)OC(=O)C(=O)O1.O=C1O[B-]2(OC1=O)OC(=O)C(=O)O2.[Li+],-4.276725414,104.9679138
CCCOCCOCCOCCO[B-]1(CCOCCOCCOCCO[B-]2(C)OC(=O)C(=O)O2)OC(=O)C(=O)O1.O=C1O[B-]2(OC1=O)OC(=O)C(=O)O2.[Li+],-4.392998547,99.89250559
CCCOCCOCCOCCO[B-]1(CCOCCOCCOCCO[B-]2(C)OC(=O)C(=O)O2)OC(=O)C(=O)O1.O=C1O[B-]2(OC1=O)OC(=O)C(=O)O2.[Li+],-4.462832051,94.95154525
CCCOCCOCCOCCO[B-]1(CCOCCOCCOCCO[B-]2(C)OC(=O)C(=O)O2)OC(=O)C(=O)O1.O=C1O[B-]2(OC1=O)OC(=O)C(=O)O2.[Li+],-4.586868331,89.50767725
CCCOCCOCCOCCO[B-]1(CCOCCOCCOCCO[B-]2(C)OC(=O)C(=O)O2)OC(=O)C(=O)O1.O=C1O[B-]2(OC1=O)OC(=O)C(=O)O2.[Li+],-4.718632944,84.52910768
CCCOCCOCCOCCO[B-]1(CCOCCOCCOCCO[B-]2(C)OC(=O)C(=O)O2)OC(=O)C(=O)O1.O=C1O[B-]2(OC1=O)OC(=O)C(=O)O2.[Li+],-4.850397557,79.68537876
CCCOCCOCCOCCO[B-]1(CCOCCOCCOCCO[B-]2(C)OC(=O)C(=O)O2)OC(=O)C(=O)O1.O=C1O[B-]2(OC1=O)OC(=O)C(=O)O2.[Li+],-4.966693898,74.68062161
CCCOCCOCCOCCO[B-]1(CCOCCOCCOCCO[B-]2(C)OC(=O)C(=O)O2)OC(=O)C(=O)O1.O=C1O[B-]2(OC1=O)OC(=O)C(=O)O2.[Li+],-5.121713137,69.25246407
CCCOCCOCCOCCO[B-]1(CCOCCOCCOCCO[B-]2(C)OC(=O)C(=O)O2)OC(=O)C(=O)O1.O=C1O[B-]2(OC1=O)OC(=O)C(=O)O2.[Li+],-5.284425899,65.08529412
CCCOCCOCCOCCO[B-]1(CCOCCOCCOCCO[B-]2(C)OC(=O)C(=O)O2)OC(=O)C(=O)O1.O=C1O[B-]2(OC1=O)OC(=O)C(=O)O2.[Li+],-5.439468346,59.41880734
CCCOCCOCCOCCO[B-]1(CCOCCOCCOCCO[B-]2(C)OC(=O)C(=O)O2)OC(=O)C(=O)O1.O=C1O[B-]2(OC1=O)OC(=O)C(=O)O2.[Li+],-5.617730608,53.93905453
CCCOCCOCCOCCO[B-]1(CCOCCOCCOCCO[B-]2(C)OC(=O)C(=O)O2)OC(=O)C(=O)O1.O=C1O[B-]2(OC1=O)OC(=O)C(=O)O2.[Li+],-5.826929415,49.13449942
CCCOCCOCCOCCO[B-]1(CCOCCOCCOCCO[B-]2(C)OC(=O)C(=O)O2)OC(=O)C(=O)O1.O=C1O[B-]2(OC1=O)OC(=O)C(=O)O2.[Li+],-6.074816307,44.7112276
CCCOCCOCCOCCO[B-]1(CCOCCOCCOCCO[B-]2(C)OC(=O)C(=O)O2)OC(=O)C(=O)O1.O=C1O[B-]2(OC1=O)OC(=O)C(=O)O2.[Li+],-6.284026717,39.93674427
CC(C)COC(C)COC(C)COC(C)COC(C)COC(C)COC(C)CO[B-]1(C)OC(=O)C(=O)O1.O=C1O[B-]2(OC1=O)OC(=O)C(=O)O2.[Li+],-3.906057649,120.5306018
CC(C)COC(C)COC(C)COC(C)COC(C)COC(C)COC(C)CO[B-]1(C)OC(=O)C(=O)O1.O=C1O[B-]2(OC1=O)OC(=O)C(=O)O2.[Li+],-3.942664561,114.6867032
CC(C)COC(C)COC(C)COC(C)COC(C)COC(C)COC(C)CO[B-]1(C)OC(=O)C(=O)O1.O=C1O[B-]2(OC1=O)OC(=O)C(=O)O2.[Li+],-4.009889992,108.657313
CC(C)COC(C)COC(C)COC(C)COC(C)COC(C)COC(C)CO[B-]1(C)OC(=O)C(=O)O1.O=C1O[B-]2(OC1=O)OC(=O)C(=O)O2.[Li+],-4.089393915,103.8247721
CC(C)COC(C)COC(C)COC(C)COC(C)COC(C)COC(C)CO[B-]1(C)OC(=O)C(=O)O1.O=C1O[B-]2(OC1=O)OC(=O)C(=O)O2.[Li+],-4.162818019,100.7766274
CC(C)COC(C)COC(C)COC(C)COC(C)COC(C)COC(C)CO[B-]1(C)OC(=O)C(=O)O1.O=C1O[B-]2(OC1=O)OC(=O)C(=O)O2.[Li+],-4.248410904,94.84072102
CC(C)COC(C)COC(C)COC(C)COC(C)COC(C)COC(C)CO[B-]1(C)OC(=O)C(=O)O1.O=C1O[B-]2(OC1=O)OC(=O)C(=O)O2.[Li+],-4.346263997,89.40107053
CC(C)COC(C)COC(C)COC(C)COC(C)COC(C)COC(C)CO[B-]1(C)OC(=O)C(=O)O1.O=C1O[B-]2(OC1=O)OC(=O)C(=O)O2.[Li+],-4.462466258,83.20360826
CC(C)COC(C)COC(C)COC(C)COC(C)COC(C)COC(C)CO[B-]1(C)OC(=O)C(=O)O1.O=C1O[B-]2(OC1=O)OC(=O)C(=O)O2.[Li+],-4.56643574,77.80443937
CC(C)COC(C)COC(C)COC(C)COC(C)COC(C)COC(C)CO[B-]1(C)OC(=O)C(=O)O1.O=C1O[B-]2(OC1=O)OC(=O)C(=O)O2.[Li+],-4.652083481,74.29144575
CC(C)COC(C)COC(C)COC(C)COC(C)COC(C)COC(C)CO[B-]1(C)OC(=O)C(=O)O1.O=C1O[B-]2(OC1=O)OC(=O)C(=O)O2.[Li+],-4.768304028,69.15444239
CC(C)COC(C)COC(C)COC(C)COC(C)COC(C)COC(C)CO[B-]1(C)OC(=O)C(=O)O1.O=C1O[B-]2(OC1=O)OC(=O)C(=O)O2.[Li+],-4.896757353,63.6220782
CC(C)COC(C)COC(C)COC(C)COC(C)COC(C)COC(C)CO[B-]1(C)OC(=O)C(=O)O1.O=C1O[B-]2(OC1=O)OC(=O)C(=O)O2.[Li+],-5.049721951,58.52337322
CC(C)COC(C)COC(C)COC(C)COC(C)COC(C)COC(C)CO[B-]1(C)OC(=O)C(=O)O1.O=C1O[B-]2(OC1=O)OC(=O)C(=O)O2.[Li+],-5.221054003,53.31851997
CC(C)COC(C)COC(C)COC(C)COC(C)COC(C)COC(C)CO[B-]1(C)OC(=O)C(=O)O1.O=C1O[B-]2(OC1=O)OC(=O)C(=O)O2.[Li+],-5.410762652,48.27109894
CC(C)COC(C)COC(C)COC(C)COC(C)COC(C)COC(C)CO[B-]1(C)OC(=O)C(=O)O1.O=C1O[B-]2(OC1=O)OC(=O)C(=O)O2.[Li+],-5.563708964,43.14488362
CC(C)COC(C)COC(C)COC(C)COC(C)COC(C)COC(C)CO[B-]1(C)OC(=O)C(=O)O1.O=C1O[B-]2(OC1=O)OC(=O)C(=O)O2.[Li+],-5.753399328,37.94195079
CC(C)COC(C)COC(C)COC(C)COC(C)COC(C)COC(C)CO[B-]1(C)OC(=O)C(=O)O1.O=C1O[B-]2(OC1=O)OC(=O)C(=O)O2.[Li+],-5.881880081,34.04032905
CC(C)COC(C)COC(C)COC(C)COC(C)COC(C)COC(C)CO[B-]1(C)OC(=O)C(=O)O1.O=C1O[B-]2(OC1=O)OC(=O)C(=O)O2.[Li+],-6.07770512,29.34765061
CC(C)COC(C)COC(C)COC(C)COC(C)COC(C)COC(C)CO[B-]1(C)OC(=O)C(=O)O1.O=C1O[B-]2(OC1=O)OC(=O)C(=O)O2.[Li+],-6.310283352,24.79034342
CCCOCCOCCOCCOCCO[B-]1(CCOCCOCCOCCOCCO[B-]2(C)OC(=O)C(=O)O2)OC(=O)C(=O)O1.[Li+],-4.185928877,109.8621503
CCCOCCOCCOCCOCCO[B-]1(CCOCCOCCOCCOCCO[B-]2(C)OC(=O)C(=O)O2)OC(=O)C(=O)O1.[Li+],-4.369561326,99.88934503
CCCOCCOCCOCCOCCO[B-]1(CCOCCOCCOCCOCCO[B-]2(C)OC(=O)C(=O)O2)OC(=O)C(=O)O1.[Li+],-4.566286997,90.42459387
CCCOCCOCCOCCOCCO[B-]1(CCOCCOCCOCCOCCO[B-]2(C)OC(=O)C(=O)O2)OC(=O)C(=O)O1.[Li+],-4.815446934,79.79287543
CCCOCCOCCOCCOCCO[B-]1(CCOCCOCCOCCOCCO[B-]2(C)OC(=O)C(=O)O2)OC(=O)C(=O)O1.[Li+],-5.09731947,70.28473377
CCCOCCOCCOCCOCCO[B-]1(CCOCCOCCOCCOCCO[B-]2(C)OC(=O)C(=O)O2)OC(=O)C(=O)O1.[Li+],-5.457822945,59.58113481
CCCOCCOCCOCCOCCO[B-]1(CCOCCOCCOCCOCCO[B-]2(C)OC(=O)C(=O)O2)OC(=O)C(=O)O1.[Li+],-5.818336649,49.29695616
CCCOCCOCCOCCOCCO[B-]1(CCOCCOCCOCCOCCO[B-]2(C)OC(=O)C(=O)O2)OC(=O)C(=O)O1.[Li+],-6.05421924,44.83754208
CCCOCCOCCOCCOCCOCCOCCOCCOCCO[P-]12(C)(OC(=O)C(=O)O1)OC(=O)C(=O)O2.[Li+],-4.409836066,119.2784395
CCCOCCOCCOCCOCCOCCOCCOCCOCCO[P-]12(C)(OC(=O)C(=O)O1)OC(=O)C(=O)O2.[Li+],-4.467213115,114.6237226
CCCOCCOCCOCCOCCOCCOCCOCCOCCO[P-]12(C)(OC(=O)C(=O)O1)OC(=O)C(=O)O2.[Li+],-4.516393443,108.7008535
CCCOCCOCCOCCOCCOCCOCCOCCOCCO[P-]12(C)(OC(=O)C(=O)O1)OC(=O)C(=O)O2.[Li+],-4.532786885,102.9561947
CCCOCCOCCOCCOCCOCCOCCOCCOCCO[P-]12(C)(OC(=O)C(=O)O1)OC(=O)C(=O)O2.[Li+],-4.631147541,99.33028046
CCCOCCOCCOCCOCCOCCOCCOCCOCCO[P-]12(C)(OC(=O)C(=O)O1)OC(=O)C(=O)O2.[Li+],-4.672131148,94.49705882
CCCOCCOCCOCCOCCOCCOCCOCCOCCO[P-]12(C)(OC(=O)C(=O)O1)OC(=O)C(=O)O2.[Li+],-4.737704918,91.34399657
CCCOCCOCCOCCOCCOCCOCCOCCOCCO[P-]12(C)(OC(=O)C(=O)O1)OC(=O)C(=O)O2.[Li+],-4.795081967,85.49978903
CCCOCCOCCOCCOCCOCCOCCOCCOCCO[P-]12(C)(OC(=O)C(=O)O1)OC(=O)C(=O)O2.[Li+],-4.803278689,80.13345802
CCCOCCOCCOCCOCCOCCOCCOCCOCCO[P-]12(C)(OC(=O)C(=O)O1)OC(=O)C(=O)O2.[Li+],-4.918032787,74.64050736
CCCOCCOCCOCCOCCOCCOCCOCCOCCO[P-]12(C)(OC(=O)C(=O)O1)OC(=O)C(=O)O2.[Li+],-4.975409836,70.70113269
CCCOCCOCCOCCOCCOCCOCCOCCOCCO[P-]12(C)(OC(=O)C(=O)O1)OC(=O)C(=O)O2.[Li+],-5.098360656,65.22579618
CCCOCCOCCOCCOCCOCCOCCOCCOCCO[P-]12(C)(OC(=O)C(=O)O1)OC(=O)C(=O)O2.[Li+],-5.172131148,59.92210031
CCCOCCOCCOCCOCCOCCOCCOCCOCCO[P-]12(C)(OC(=O)C(=O)O1)OC(=O)C(=O)O2.[Li+],-5.254098361,56.05216886
CCCOCCOCCOCCOCCOCCOCCOCCOCCO[P-]12(C)(OC(=O)C(=O)O1)OC(=O)C(=O)O2.[Li+],-5.336065574,50.04391635
CCCOCCOCCOCCOCCOCCOCCOCCOCCO[P-]12(C)(OC(=O)C(=O)O1)OC(=O)C(=O)O2.[Li+],-5.483606557,44.72584144
CCCOCCOCCOCCOCCOCCOCCOCCOCCO[P-]12(C)(OC(=O)C(=O)O1)OC(=O)C(=O)O2.[Li+],-5.573770492,39.81023564
CCCOCCOCCOCCOCCOCCOCCOCCOCCO[P-]12(C)(OC(=O)C(=O)O1)OC(=O)C(=O)O2.[Li+],-5.737704918,35.2679971
CCCOCCOCCOCCOCCOCCOCCOCCOCCO[P-]12(C)(OC(=O)C(=O)O1)OC(=O)C(=O)O2.[Li+],-5.901639344,29.98837375
CCCOCCOCCOCCOCCOCCOCCOCCOCCO[P-]12(C)(OC(=O)C(=O)O1)OC(=O)C(=O)O2.[Li+],-5.991803279,25.51479269
CCCOCCOCCOCCOCCOCCOCCOCCOCCO[P-]12(C)(OC(=O)C(=O)O1)OC(=O)C(=O)O2.[Li+],-6.139344262,20.56112647
CCCOCCOCCOCCOCCOCCOCCOCCOCCO[P-]12(C)(OC(=O)C(=O)O1)OC(=O)C(=O)O2.[Li+],-6.270491803,18.54526424
CCCOCCOCCOCCOCCOCCOCCOCCOCCO[P-]12(C)(OC(=O)C(=O)O1)OC(=O)C(=O)O2.[Li+],-6.475409836,14.98559322
CCCOCCOCCOCCOCCOCCOCCOCCOCCO[P-]12(C)(OC(=O)C(=O)O1)OC(=O)C(=O)O2.[Li+],-6.62295082,9.242026578
CCCOCCOCCOCCO[Al-](CCOCCOCCOCCO[Al-](C)(Sc1ccco1)Sc1ccco1)(Sc1ccco1)Sc1ccco1.[Li+],-8.096910013,25.0
COCCOCCO[Al-](C)(OCCOCCOC)SCCOCCS[Al-](OCCOCCOC)(OCCOCCOC)SCCOCCSC.[Li+],-10.0,25.0
CCCOCCO[Al-](CCOCCO[Al-](C)(Oc1ccco1)Oc1ccco1)(Oc1ccco1)Oc1ccco1.[Li+],-8.522878745,25.0
CCCOCCOCCOCCOCCOCCOCCOCCO[Al-](C)(Oc1ccco1)Oc1ccco1.[Li+],-6.236572006,25.0
CCCCOC(=O)OCCCCCC(=O)OCCCOC(=O)OCCCCCC(=O)OC.O=S(=O)([N-]S(=O)(=O)C(F)(F)F)C(F)(F)F.[Li+],-3.395773947,100.0
