Repository: huxelyXu/SLIMNet

# SLIMNet

```
.
├── electrolyte                    # test of electrolyte
├── small_dataset_test             # test of small dataset
|   └── slim-maccs                 # SLIMNet with MACCS fingerprint 
|   └── slim-schnet                # SLIMNet with SchNet
|   └── slim-PI1M                  # SLIMNet with unsupervised-learning (mol2Vec) with PI1M
├── LICENSE
└── README.md
```

All relevant data are available from the authors upon reasonable request

### test of electrolyte:

Modified from [chemarr](https://github.com/learningmatter-mit/Chem-prop-pred).
Property prediction of solid-state polymer electrolytes
obtained by modifying the output of chemprop using a rule based on the scaling law

File: s_cv_4.csv (part 1 of 4)
smiles,conductivity,temperature
CCC(CC(CC(C(=O)OCCOCCOCCOCCOCCOCCOCCOCCOC)C(CC)c1ccc(S(=O)(=O)[N-]S(=O)(=O)C(F)(F)F)cc1)C(=O)OCCOCCOCCOCCOCCOCCOCCOCCOC)C(=O)OCCOCCOCCOCCOCCOCCOCCOCCOC.[Li+],-7.338208,-19.565217
CCC(CC(CC(C(=O)OCCOCCOCCOCCOCCOCCOCCOCCOC)C(CC)c1ccc(S(=O)(=O)[N-]S(=O)(=O)C(F)(F)F)cc1)C(=O)OCCOCCOCCOCCOCCOCCOCCOCCOC)C(=O)OCCOCCOCCOCCOCCOCCOCCOCCOC.[Li+],-6.634369,-10.0
CCC(CC(CC(C(=O)OCCOCCOCCOCCOCCOCCOCCOCCOC)C(CC)c1ccc(S(=O)(=O)[N-]S(=O)(=O)C(F)(F)F)cc1)C(=O)OCCOCCOCCOCCOCCOCCOCCOCCOC)C(=O)OCCOCCOCCOCCOCCOCCOCCOCCOC.[Li+],-6.058501,-0.434783
CCC(CC(CC(C(=O)OCCOCCOCCOCCOCCOCCOCCOCCOC)C(CC)c1ccc(S(=O)(=O)[N-]S(=O)(=O)C(F)(F)F)cc1)C(=O)OCCOCCOCCOCCOCCOCCOCCOCCOC)C(=O)OCCOCCOCCOCCOCCOCCOCCOCCOC.[Li+],-5.687386,9.782609
CCC(CC(CC(C(=O)OCCOCCOCCOCCOCCOCCOCCOCCOC)C(CC)c1ccc(S(=O)(=O)[N-]S(=O)(=O)C(F)(F)F)cc1)C(=O)OCCOCCOCCOCCOCCOCCOCCOCCOC)C(=O)OCCOCCOCCOCCOCCOCCOCCOCCOC.[Li+],-5.252285,19.782609
CCC(CC(CC(C(=O)OCCOCCOCCOCCOCCOCCOCCOCCOC)C(CC)c1ccc(S(=O)(=O)[N-]S(=O)(=O)C(F)(F)F)cc1)C(=O)OCCOCCOCCOCCOCCOCCOCCOCCOC)C(=O)OCCOCCOCCOCCOCCOCCOCCOCCOC.[Li+],-5.09872,24.565217
CCC(CC(CC(C(=O)OCCOCCOCCOCCOCCOCCOCCOCCOC)C(CC)c1ccc(S(=O)(=O)[N-]S(=O)(=O)C(F)(F)F)cc1)C(=O)OCCOCCOCCOCCOCCOCCOCCOCCOC)C(=O)OCCOCCOCCOCCOCCOCCOCCOCCOC.[Li+],-4.906764,30.217391
CCC(CC(CC(C(=O)OCCOCCOCCOCCOCCOCCOCCOCCOC)C(CC)c1ccc(S(=O)(=O)[N-]S(=O)(=O)C(F)(F)F)cc1)C(=O)OCCOCCOCCOCCOCCOCCOCCOCCOC)C(=O)OCCOCCOCCOCCOCCOCCOCCOCCOC.[Li+],-4.586837,40.217391
CCC(CC(CC(C(=O)OCCOCCOCCOCCOCCOCCOCCOCCOC)C(CC)c1ccc(S(=O)(=O)[N-]S(=O)(=O)C(F)(F)F)cc1)C(=O)OCCOCCOCCOCCOCCOCCOCCOCCOC)C(=O)OCCOCCOCCOCCOCCOCCOCCOCCOC.[Li+],-4.318099,49.782609
CCC(CC(CC(C(=O)OCCOCCOCCOCCOCCOCCOCCOCCOC)C(CC)c1ccc(S(=O)(=O)[N-]S(=O)(=O)C(F)(F)F)cc1)C(=O)OCCOCCOCCOCCOCCOCCOCCOCCOC)C(=O)OCCOCCOCCOCCOCCOCCOCCOCCOC.[Li+],-3.972578,60.0
CCC(CC(CC(C(=O)OCCOCCOCCOCCOCCOCCOCCOCCOC)C(CC)c1ccc(S(=O)(=O)[N-]S(=O)(=O)C(F)(F)F)cc1)C(=O)OCCOCCOCCOCCOCCOCCOCCOCCOC)C(=O)OCCOCCOCCOCCOCCOCCOCCOCCOC.[Li+],-3.74223,70.217391
CCC(CC(CC(C(=O)OCCOCCOCCOCCOCCOCCOCCOCCOC)C(CC)c1ccc(S(=O)(=O)[N-]S(=O)(=O)C(F)(F)F)cc1)C(=O)OCCOCCOCCOCCOCCOCCOCCOCCOC)C(=O)OCCOCCOCCOCCOCCOCCOCCOCCOC.[Li+],-3.588665,78.695652
CCC(CC(CC(C(=O)OCCOCCOCCOCCOCCOCCOCCOCCOC)C(CC)c1ccc(S(=O)(=O)[N-]S(=O)(=O)C(F)(F)F)cc1)C(=O)OCCOCCOCCOCCOCCOCCOCCOCCOC)C(=O)OCCOCCOCCOCCOCCOCCOCCOCCOC.[Li+],-3.345521,95.0
CCCOCCOCCOCCOCCOCCOCCOCCOCCOCCOCCOOC(=O)C(F)(F)C(F)(F)C(F)(F)C(=O)O[B-](C)(OC)OC.[Li+],-4.102729,80.67286142
CCCOCCOCCOCCOCCOCCOCCOCCOCCOCCOCCOOC(=O)C(F)(F)C(F)(F)C(F)(F)C(=O)O[B-](C)(OC)OC.[Li+],-4.173355,70.71157233
CCCOCCOCCOCCOCCOCCOCCOCCOCCOCCOCCOOC(=O)C(F)(F)C(F)(F)C(F)(F)C(=O)O[B-](C)(OC)OC.[Li+],-4.321027,60.54583825
CCCOCCOCCOCCOCCOCCOCCOCCOCCOCCOCCOOC(=O)C(F)(F)C(F)(F)C(F)(F)C(=O)O[B-](C)(OC)OC.[Li+],-4.487961,50.38716714
CCCOCCOCCOCCOCCOCCOCCOCCOCCOCCOCCOOC(=O)C(F)(F)C(F)(F)C(F)(F)C(=O)O[B-](C)(OC)OC.[Li+],-4.674157,40.34760817
CCCOCCOCCOCCOCCOCCOCCOCCOCCOCCOCCOOC(=O)C(F)(F)C(F)(F)C(F)(F)C(=O)O[B-](C)(OC)OC.[Li+],-4.930979,30.51754477
CCCOCCOCCOCCOCCOCCOCCOCCOCCOCCOCCOOC(=O)C(F)(F)C(F)(F)C(F)(F)C(=O)O[B-](C)(OC)OC.[Li+],-5.046549,25.09456233
CCCOCCOCCOCCOCCOCCOCCOCCOCCOCCOCCOOC(=O)C(F)(F)C(F)(F)C(F)(F)C(=O)O[B-](C)(OC)OC.[Li+],-5.867647,79.79968879
CCCOCCOCCOCCOCCOCCOCCOCCOCCOCCOCCOOC(=O)C(F)(F)C(F)(F)C(F)(F)C(=O)O[B-](C)(OC)OC.[Li+],-5.97549,70.46108448
CCCOCCOCCOCCOCCOCCOCCOCCOCCOCCOCCOOC(=O)C(F)(F)C(F)(F)C(F)(F)C(=O)O[B-](C)(OC)OC.[Li+],-6.107843,59.47749778
CCCOCCOCCOCCOCCOCCOCCOCCOCCOCCOCCOOC(=O)C(F)(F)C(F)(F)C(F)(F)C(=O)O[B-](C)(OC)OC.[Li+],-6.264706,49.6872487
CCCOCCOCCOCCOCCOCCOCCOCCOCCOCCOCCOOC(=O)C(F)(F)C(F)(F)C(F)(F)C(=O)O[B-](C)(OC)OC.[Li+],-6.431373,39.73142201
CCCOCCOCCOCCOCCOCCOCCOCCOCCOCCOCCOOC(=O)C(F)(F)C(F)(F)C(F)(F)C(=O)O[B-](C)(OC)OC.[Li+],-6.705882,30.31462528
CCCOCCOCCOCCOCCOCCOCCOCCOCCOCCOCCOOC(=O)C(F)(F)C(F)(F)C(F)(F)C(=O)O[B-](C)(OC)OC.[Li+],-6.848039,24.6910988
CCCOCCOCCOCCOCCOCCOCCOC(CC)c1ccc(S(=O)(=O)[N-]S(=O)(=O)C(F)(F)F)cc1.[Li+],-3.747573,93.033333
CCCOCCOCCOCCOCCOCCOCCOC(CC)c1ccc(S(=O)(=O)[N-]S(=O)(=O)C(F)(F)F)cc1.[Li+],-7.224919,23.966667
CCCOCCOCCOCCOCCOCCOCCOC(CC)c1ccc(S(=O)(=O)[N-]S(=O)(=O)C(F)(F)F)cc1.[Li+],-6.941748,29.333333
CCCOCCOCCOCCOCCOCCOCCOC(CC)c1ccc(S(=O)(=O)[N-]S(=O)(=O)C(F)(F)F)cc1.[Li+],-6.68123,34.35
CCCOCCOCCOCCOCCOCCOCCOC(CC)c1ccc(S(=O)(=O)[N-]S(=O)(=O)C(F)(F)F)cc1.[Li+],-6.398058,39.25
CCCOCCOCCOCCOCCOCCOCCOC(CC)c1ccc(S(=O)(=O)[N-]S(=O)(=O)C(F)(F)F)cc1.[Li+],-6.035599,44.85
CCCOCCOCCOCCOCCOCCOCCOC(CC)c1ccc(S(=O)(=O)[N-]S(=O)(=O)C(F)(F)F)cc1.[Li+],-5.559871,49.633333
CCCOCCOCCOCCOCCOCCOCCOC(CC)c1ccc(S(=O)(=O)[N-]S(=O)(=O)C(F)(F)F)cc1.[Li+],-5.220065,55.116667
CCCOCCOCCOCCOCCOCCOCCOC(CC)c1ccc(S(=O)(=O)[N-]S(=O)(=O)C(F)(F)F)cc1.[Li+],-5.231392,59.666667
CCCOCCOCCOCCOCCOCCOCCOC(CC)c1ccc(S(=O)(=O)[N-]S(=O)(=O)C(F)(F)F)cc1.[Li+],-4.823625,70.166667
CCCOCCOCCOCCOCCOCCOCCOC(CC)c1ccc(S(=O)(=O)[N-]S(=O)(=O)C(F)(F)F)cc1.[Li+],-4.608414,80.083333
CCCOCCOCCOCCOCCOCCOCCOC(CC)c1ccc(S(=O)(=O)[N-]S(=O)(=O)C(F)(F)F)cc1.[Li+],-4.381877,90.116667
CCCOCCOCCOCB(CCCOCCOCCOCCOCB(CCCOC)c1c(C)cc(C)cc1C)c1c(C)cc(C)cc1C.O=S(=O)([O-])C(F)(F)F.[Li+],-5.507576,57.28202997
CCCOCCOCCOCB(CCCOCCOCCOCCOCB(CCCOC)c1c(C)cc(C)cc1C)c1c(C)cc(C)cc1C.O=S(=O)([O-])C(F)(F)F.[Li+],-5.5,56.53797341
CCCOCCOCCOCB(CCCOCCOCCOCCOCB(CCCOC)c1c(C)cc(C)cc1C)c1c(C)cc(C)cc1C.O=S(=O)([O-])C(F)(F)F.[Li+],-5.537879,55.70498613
CCCOCCOCCOCB(CCCOCCOCCOCCOCB(CCCOC)c1c(C)cc(C)cc1C)c1c(C)cc(C)cc1C.O=S(=O)([O-])C(F)(F)F.[Li+],-5.575758,54.23453802
CCCOCCOCCOCB(CCCOCCOCCOCCOCB(CCCOC)c1c(C)cc(C)cc1C)c1c(C)cc(C)cc1C.O=S(=O)([O-])C(F)(F)F.[Li+],-5.613636,52.86781948
CCCOCCOCCOCB(CCCOCCOCCOCCOCB(CCCOC)c1c(C)cc(C)cc1C)c1c(C)cc(C)cc1C.O=S(=O)([O-])C(F)(F)F.[Li+],-5.651515,51.78263334
CCCOCCOCCOCB(CCCOCCOCCOCCOCB(CCCOC)c1c(C)cc(C)cc1C)c1c(C)cc(C)cc1C.O=S(=O)([O-])C(F)(F)F.[Li+],-5.681818,50.97347289
CCCOCCOCCOCB(CCCOCCOCCOCCOCB(CCCOC)c1c(C)cc(C)cc1C)c1c(C)cc(C)cc1C.O=S(=O)([O-])C(F)(F)F.[Li+],-5.712121,49.6337907
CCCOCCOCCOCB(CCCOCCOCCOCCOCB(CCCOC)c1c(C)cc(C)cc1C)c1c(C)cc(C)cc1C.O=S(=O)([O-])C(F)(F)F.[Li+],-5.742424,48.48172781
CCCOCCOCCOCB(CCCOCCOCCOCCOCB(CCCOC)c1c(C)cc(C)cc1C)c1c(C)cc(C)cc1C.O=S(=O)([O-])C(F)(F)F.[Li+],-5.780303,47.16252252
CCCOCCOCCOCB(CCCOCCOCCOCCOCB(CCCOC)c1c(C)cc(C)cc1C)c1c(C)cc(C)cc1C.O=S(=O)([O-])C(F)(F)F.[Li+],-5.825758,46.28901398
CCCOCCOCCOCB(CCCOCCOCCOCCOCB(CCCOC)c1c(C)cc(C)cc1C)c1c(C)cc(C)cc1C.O=S(=O)([O-])C(F)(F)F.[Li+],-5.848485,45.07415646
CCCOCCOCCOCB(CCCOCCOCCOCCOCB(CCCOC)c1c(C)cc(C)cc1C)c1c(C)cc(C)cc1C.O=S(=O)([O-])C(F)(F)F.[Li+],-5.901515,43.69694202
CCCOCCOCCOCB(CCCOCCOCCOCCOCB(CCCOC)c1c(C)cc(C)cc1C)c1c(C)cc(C)cc1C.O=S(=O)([O-])C(F)(F)F.[Li+],-5.939394,42.75705762
CCCOCCOCCOCB(CCCOCCOCCOCCOCB(CCCOC)c1c(C)cc(C)cc1C)c1c(C)cc(C)cc1C.O=S(=O)([O-])C(F)(F)F.[Li+],-5.984848,41.39988226
CCCOCCOCCOCB(CCCOCCOCCOCCOCB(CCCOC)c1c(C)cc(C)cc1C)c1c(C)cc(C)cc1C.O=S(=O)([O-])C(F)(F)F.[Li+],-6.0,40.64154639
CCCOCCOCCOCB(CCCOCCOCCOCCOCB(CCCOC)c1c(C)cc(C)cc1C)c1c(C)cc(C)cc1C.O=S(=O)([O-])C(F)(F)F.[Li+],-6.045455,39.21909782
CCCOCCOCCOCB(CCCOCCOCCOCCOCB(CCCOC)c1c(C)cc(C)cc1C)c1c(C)cc(C)cc1C.O=S(=O)([O-])C(F)(F)F.[Li+],-6.083333,38.2227334
CCCOCCOCCOCB(CCCOCCOCCOCCOCB(CCCOC)c1c(C)cc(C)cc1C)c1c(C)cc(C)cc1C.O=S(=O)([O-])C(F)(F)F.[Li+],-6.136364,37.31490256
CCCOCCOCCOCB(CCCOCCOCCOCCOCB(CCCOC)c1c(C)cc(C)cc1C)c1c(C)cc(C)cc1C.O=S(=O)([O-])C(F)(F)F.[Li+],-6.151515,36.5761123
CCCOCCOCCOCB(CCCOCCOCCOCCOCB(CCCOC)c1c(C)cc(C)cc1C)c1c(C)cc(C)cc1C.O=S(=O)([O-])C(F)(F)F.[Li+],-6.19697,35.75941077
CCCOCCOCCOCB(CCCOCCOCCOCCOCB(CCCOC)c1c(C)cc(C)cc1C)c1c(C)cc(C)cc1C.O=S(=O)([O-])C(F)(F)F.[Li+],-6.212121,34.78496044
CCCOCCOCCOCB(CCCOCCOCCOCCOCB(CCCOC)c1c(C)cc(C)cc1C)c1c(C)cc(C)cc1C.O=S(=O)([O-])C(F)(F)F.[Li+],-6.25,34.13876663
CCCOCCOCCOCB(CCCOCCOCCOCCOCB(CCCOC)c1c(C)cc(C)cc1C)c1c(C)cc(C)cc1C.O=S(=O)([O-])C(F)(F)F.[Li+],-6.280303,33.17449812
CCCOCCOCCOCB(CCCOCCOCCOCCOCB(CCCOC)c1c(C)cc(C)cc1C)c1c(C)cc(C)cc1C.O=S(=O)([O-])C(F)(F)F.[Li+],-6.325758,32.05717005
CCCOCCOCCOCB(CCCOCCOCCOCCOCB(CCCOC)c1c(C)cc(C)cc1C)c1c(C)cc(C)cc1C.O=S(=O)([O-])C(F)(F)F.[Li+],-6.378788,31.18488524
CCCOCCOCCOCB(CCCOCCOCCOCCOCB(CCCOC)c1c(C)cc(C)cc1C)c1c(C)cc(C)cc1C.O=S(=O)([O-])C(F)(F)F.[Li+],-6.431818,29.92512141
CCCOCCOCCOCB(CCCOCCOCCOCCOCB(CCCOC)c1c(C)cc(C)cc1C)c1c(C)cc(C)cc1C.O=S(=O)([O-])C(F)(F)F.[Li+],-6.462121,28.8313297
CCCOCCOCCOCB(CCCOCCOCCOCCOCB(CCCOC)c1c(C)cc(C)cc1C)c1c(C)cc(C)cc1C.O=S(=O)([O-])C(F)(F)F.[Li+],-6.507576,27.90003241
CCCOCCOCCOCB(CCCOCCOCCOCCOCB(CCCOC)c1c(C)cc(C)cc1C)c1c(C)cc(C)cc1C.O=S(=O)([O-])C(F)(F)F.[Li+],-6.537879,26.7439575
CCCOCCOCCOCB(CCCOCCOCCOCCOCB(CCCOC)c1c(C)cc(C)cc1C)c1c(C)cc(C)cc1C.O=S(=O)([O-])C(F)(F)F.[Li+],-6.568182,25.82547086
CCCOCCOCCOCB(CCCOCCOCCOCCOCB(CCCOC)c1c(C)cc(C)cc1C)c1c(C)cc(C)cc1C.O=S(=O)([O-])C(F)(F)F.[Li+],-6.643939,24.76101815
CCCOCCOCCOCB(CCCOCCOCCOCCOCB(CCCOC)c1c(C)cc(C)cc1C)c1c(C)cc(C)cc1C.O=S(=O)([O-])C(F)(F)F.[Li+],-6.689394,23.47852024
CCCOCCOCCOCB(CCCOCCOCCOCCOCB(CCCOC)c1c(C)cc(C)cc1C)c1c(C)cc(C)cc1C.O=S(=O)([O-])C(F)(F)F.[Li+],-6.734848,22.57998433
CCCOCCOCCOCB(CCCOCCOCCOCCOCB(CCCOC)c1c(C)cc(C)cc1C)c1c(C)cc(C)cc1C.O=S(=O)([O-])C(F)(F)F.[Li+],-6.787879,21.39022565
CCCOCCOCCOCB(CCCOCCOCCOCCOCB(CCCOC)c1c(C)cc(C)cc1C)c1c(C)cc(C)cc1C.O=S(=O)([O-])C(F)(F)F.[Li+],-6.825758,20.43056732
CCCOCCOCCOCB(CCCOCCOCCOCCOCB(CCCOC)c1c(C)cc(C)cc1C)c1c(C)cc(C)cc1C.O=S(=O)([O-])C(F)(F)F.[Li+],-6.901515,19.25809175
CCCOCCOCCOCB(CCCOCCOCCOCCOCB(CCCOC)c1c(C)cc(C)cc1C)c1c(C)cc(C)cc1C.O=S(=O)([O-])C(F)(F)F.[Li+],-6.962121,17.95013728
CCCOCCOCCOCB(CCCOCCOCCOCCOCB(CCCOC)c1c(C)cc(C)cc1C)c1c(C)cc(C)cc1C.O=S(=O)([O-])C(F)(F)F.[Li+],-7.022727,17.01281326
CCCOCCOCCOCB(CCCOCCOCCOCCOCB(CCCOC)c1c(C)cc(C)cc1C)c1c(C)cc(C)cc1C.O=S(=O)([O-])C(F)(F)F.[Li+],-7.060606,16.15288131
CCCOCCOCCOCB(CCCOCCOCCOCCOCB(CCCOC)c1c(C)cc(C)cc1C)c1c(C)cc(C)cc1C.O=S(=O)([O-])C(F)(F)F.[Li+],-7.015152,17.01281326
CCCOCCOCCOCB(CCCOCCOCCOCCOCB(CCCOC)c1c(C)cc(C)cc1C)c1c(C)cc(C)cc1C.O=S(=O)([O-])C(F)(F)F.[Li+],-7.060606,15.93869415
CCCOCCOCCOCB(CCCOCCOCCOCCOCB(CCCOC)c1c(C)cc(C)cc1C)c1c(C)cc(C)cc1C.O=S(=O)([O-])C(F)(F)F.[Li+],-7.113636,14.87249801
CCCOCCOCCOCB(CCCOCCOCCOCCOCB(CCCOC)c1c(C)cc(C)cc1C)c1c(C)cc(C)cc1C.O=S(=O)([O-])C(F)(F)F.[Li+],-7.151515,14.09563322
CCCOCCOCCOCB(CCCOCCOCCOCCOCB(CCCOC)c1c(C)cc(C)cc1C)c1c(C)cc(C)cc1C.O=S(=O)([O-])C(F)(F)F.[Li+],-7.212121,12.9730329
CCCOCCOCCOCB(CCCOCCOCCOCCOCB(CCCOC)c1c(C)cc(C)cc1C)c1c(C)cc(C)cc1C.O=S(=O)([O-])C(F)(F)F.[Li+],-7.272727,12.06735559
CCCOCCOCCOCB(CCCOCCOCCOCCOCB(CCCOC)c1c(C)cc(C)cc1C)c1c(C)cc(C)cc1C.O=S(=O)([O-])C(F)(F)F.[Li+],-7.310606,11.30552936
CCCOCCOCCOCB(CCCOCCOCCOCCOCB(CCCOC)c1c(C)cc(C)cc1C)c1c(C)cc(C)cc1C.O=S(=O)([O-])C(F)(F)F.[Li+],-7.401515,10.06760118
CCCOCCOCCOCB(CCCOCCOCCOCCOCB(CCCOC)c1c(C)cc(C)cc1C)c1c(C)cc(C)cc1C.O=S(=O)([O-])C(F)(F)F.[Li+],-7.44697,9.180275038
CCCOCCOCCOCCOCB(CCCOCCOCCOCCOCCOCB(CCCOC)c1c(C)cc(C)cc1C)c1c(C)cc(C)cc1C.[Li+].[O-][Cl+3]([O-])([O-])[O-],-4.939394,60.76702028
CCCOCCOCCOCCOCB(CCCOCCOCCOCCOCCOCB(CCCOC)c1c(C)cc(C)cc1C)c1c(C)cc(C)cc1C.[Li+].[O-][Cl+3]([O-])([O-])[O-],-4.992424,59.25094867
CCCOCCOCCOCCOCB(CCCOCCOCCOCCOCCOCB(CCCOC)c1c(C)cc(C)cc1C)c1c(C)cc(C)cc1C.[Li+].[O-][Cl+3]([O-])([O-])[O-],-5.022727,58.49811869
CCCOCCOCCOCCOCB(CCCOCCOCCOCCOCCOCB(CCCOC)c1c(C)cc(C)cc1C)c1c(C)cc(C)cc1C.[Li+].[O-][Cl+3]([O-])([O-])[O-],-5.128788,56.81657439
CCCOCCOCCOCCOCB(CCCOCCOCCOCCOCCOCB(CCCOC)c1c(C)cc(C)cc1C)c1c(C)cc(C)cc1C.[Li+].[O-][Cl+3]([O-])([O-])[O-],-5.166667,55.70498613
CCCOCCOCCOCCOCB(CCCOCCOCCOCCOCCOCB(CCCOC)c1c(C)cc(C)cc1C)c1c(C)cc(C)cc1C.[Li+].[O-][Cl+3]([O-])([O-])[O-],-5.234848,54.32598864
CCCOCCOCCOCCOCB(CCCOCCOCCOCCOCCOCB(CCCOC)c1c(C)cc(C)cc1C)c1c(C)cc(C)cc1C.[Li+].[O-][Cl+3]([O-])([O-])[O-],-5.333333,52.05325203
CCCOCCOCCOCCOCB(CCCOCCOCCOCCOCCOCB(CCCOC)c1c(C)cc(C)cc1C)c1c(C)cc(C)cc1C.[Li+].[O-][Cl+3]([O-])([O-])[O-],-5.393939,50.70464756
CCCOCCOCCOCCOCB(CCCOCCOCCOCCOCCOCB(CCCOC)c1c(C)cc(C)cc1C)c1c(C)cc(C)cc1C.[Li+].[O-][Cl+3]([O-])([O-])[O-],-5.469697,49.27847972
CCCOCCOCCOCCOCB(CCCOCCOCCOCCOCCOCB(CCCOC)c1c(C)cc(C)cc1C)c1c(C)cc(C)cc1C.[Li+].[O-][Cl+3]([O-])([O-])[O-],-5.515152,47.95274389
CCCOCCOCCOCCOCB(CCCOCCOCCOCCOCCOCB(CCCOC)c1c(C)cc(C)cc1C)c1c(C)cc(C)cc1C.[Li+].[O-][Cl+3]([O-])([O-])[O-],-5.583333,46.81252599
CCCOCCOCCOCCOCB(CCCOCCOCCOCCOCCOCB(CCCOC)c1c(C)cc(C)cc1C)c1c(C)cc(C)cc1C.[Li+].[O-][Cl+3]([O-])([O-])[O-],-5.643939,45.68047879
CCCOCCOCCOCCOCB(CCCOCCOCCOCCOCCOCB(CCCOC)c1c(C)cc(C)cc1C)c1c(C)cc(C)cc1C.[Li+].[O-][Cl+3]([O-])([O-])[O-],-5.681818,44.55631292
CCCOCCOCCOCCOCB(CCCOCCOCCOCCOCCOCB(CCCOC)c1c(C)cc(C)cc1C)c1c(C)cc(C)cc1C.[Li+].[O-][Cl+3]([O-])([O-])[O-],-5.75,43.61133079
CCCOCCOCCOCCOCB(CCCOCCOCCOCCOCCOCB(CCCOC)c1c(C)cc(C)cc1C)c1c(C)cc(C)cc1C.[Li+].[O-][Cl+3]([O-])([O-])[O-],-5.780303,42.58679549
CCCOCCOCCOCCOCB(CCCOCCOCCOCCOCCOCB(CCCOC)c1c(C)cc(C)cc1C)c1c(C)cc(C)cc1C.[Li+].[O-][Cl+3]([O-])([O-])[O-],-5.833333,41.56886636
CCCOCCOCCOCCOCB(CCCOCCOCCOCCOCCOCB(CCCOC)c1c(C)cc(C)cc1C)c1c(C)cc(C)cc1C.[Li+].[O-][Cl+3]([O-])([O-])[O-],-5.886364,40.72555964
CCCOCCOCCOCCOCB(CCCOCCOCCOCCOCCOCB(CCCOC)c1c(C)cc(C)cc1C)c1c(C)cc(C)cc1C.[Li+].[O-][Cl+3]([O-])([O-])[O-],-5.94697,39.88685821
CCCOCCOCCOCCOCB(CCCOCCOCCOCCOCCOCB(CCCOC)c1c(C)cc(C)cc1C)c1c(C)cc(C)cc1C.[Li+].[O-][Cl+3]([O-])([O-])[O-],-5.984848,38.63707936
CCCOCCOCCOCCOCB(CCCOCCOCCOCCOCCOCB(CCCOC)c1c(C)cc(C)cc1C)c1c(C)cc(C)cc1C.[Li+].[O-][Cl+3]([O-])([O-])[O-],-6.015152,38.2227334
CCCOCCOCCOCCOCB(CCCOCCOCCOCCOCCOCB(CCCOC)c1c(C)cc(C)cc1C)c1c(C)cc(C)cc1C.[Li+].[O-][Cl+3]([O-])([O-])[O-],-6.075758,36.90406103
CCCOCCOCCOCCOCB(CCCOCCOCCOCCOCCOCB(CCCOC)c1c(C)cc(C)cc1C)c1c(C)cc(C)cc1C.[Li+].[O-][Cl+3]([O-])([O-])[O-],-6.113636,36.24895231
CCCOCCOCCOCCOCB(CCCOCCOCCOCCOCCOCB(CCCOC)c1c(C)cc(C)cc1C)c1c(C)cc(C)cc1C.[Li+].[O-][Cl+3]([O-])([O-])[O-],-6.159091,35.92238723
CCCOCCOCCOCCOCB(CCCOCCOCCOCCOCCOCB(CCCOC)c1c(C)cc(C)cc1C)c1c(C)cc(C)cc1C.[Li+].[O-][Cl+3]([O-])([O-])[O-],-6.25,34.62318101
CCCOCCOCCOCCOCB(CCCOCCOCCOCCOCCOCB(CCCOC)c1c(C)cc(C)cc1C)c1c(C)cc(C)cc1C.[Li+].[O-][Cl+3]([O-])([O-])[O-],-6.310606,33.81663856
CCCOCCOCCOCCOCB(CCCOCCOCCOCCOCCOCB(CCCOC)c1c(C)cc(C)cc1C)c1c(C)cc(C)cc1C.[Li+].[O-][Cl+3]([O-])([O-])[O-],-6.356061,32.85438749
CCCOCCOCCOCCOCB(CCCOCCOCCOCCOCCOCB(CCCOC)c1c(C)cc(C)cc1C)c1c(C)cc(C)cc1C.[Li+].[O-][Cl+3]([O-])([O-])[O-],-6.416667,31.97763947
CCCOCCOCCOCCOCB(CCCOCCOCCOCCOCCOCB(CCCOC)c1c(C)cc(C)cc1C)c1c(C)cc(C)cc1C.[Li+].[O-][Cl+3]([O-])([O-])[O-],-6.484848,31.343162
CCCOCCOCCOCCOCB(CCCOCCOCCOCCOCCOCB(CCCOC)c1c(C)cc(C)cc1C)c1c(C)cc(C)cc1C.[Li+].[O-][Cl+3]([O-])([O-])[O-],-6.522727,30.71122536
CCCOCCOCCOCCOCB(CCCOCCOCCOCCOCCOCB(CCCOC)c1c(C)cc(C)cc1C)c1c(C)cc(C)cc1C.[Li+].[O-][Cl+3]([O-])([O-])[O-],-6.545455,30.16054359
CCCOCCOCCOCCOCB(CCCOCCOCCOCCOCCOCB(CCCOC)c1c(C)cc(C)cc1C)c1c(C)cc(C)cc1C.[Li+].[O-][Cl+3]([O-])([O-])[O-],-6.590909,28.98707597
CCCOCCOCCOCCOCB(CCCOCCOCCOCCOCCOCB(CCCOC)c1c(C)cc(C)cc1C)c1c(C)cc(C)cc1C.[Li+].[O-][Cl+3]([O-])([O-])[O-],-6.636364,28.36496193
CCCOCCOCCOCCOCB(CCCOCCOCCOCCOCCOCB(CCCOC)c1c(C)cc(C)cc1C)c1c(C)cc(C)cc1C.[Li+].[O-][Cl+3]([O-])([O-])[O-],-6.674242,28.05481928
CCCOCCOCCOCCOCB(CCCOCCOCCOCCOCCOCB(CCCOC)c1c(C)cc(C)cc1C)c1c(C)cc(C)cc1C.[Li+].[O-][Cl+3]([O-])([O-])[O-],-6.757576,26.89755754
CCCOCCOCCOCCOCB(CCCOCCOCCOCCOCCOCB(CCCOC)c1c(C)cc(C)cc1C)c1c(C)cc(C)cc1C.[Li+].[O-][Cl+3]([O-])([O-])[O-],-6.848485,25.82547086
CCCOCCOCCOCCOCB(CCCOCCOCCOCCOCCOCB(CCCOC)c1c(C)cc(C)cc1C)c1c(C)cc(C)cc1C.[Li+].[O-][Cl+3]([O-])([O-])[O-],-6.909091,24.30712825
CCCOCCOCCOCCOCB(CCCOCCOCCOCCOCCOCB(CCCOC)c1c(C)cc(C)cc1C)c1c(C)cc(C)cc1C.[Li+].[O-][Cl+3]([O-])([O-])[O-],-6.886364,25.06432246
CCCOCCOCCOCCOCB(CCCOCCOCCOCCOCCOCB(CCCOC)c1c(C)cc(C)cc1C)c1c(C)cc(C)cc1C.[Li+].[O-][Cl+3]([O-])([O-])[O-],-7.007576,23.77930559
CCCOCCOCCOCCOCB(CCCOCCOCCOCCOCCOCB(CCCOC)c1c(C)cc(C)cc1C)c1c(C)cc(C)cc1C.[Li+].[O-][Cl+3]([O-])([O-])[O-],-7.037879,23.02861466
CCCOCCOCCOCCOCB(CCCOCCOCCOCCOCCOCB(CCCOC)c1c(C)cc(C)cc1C)c1c(C)cc(C)cc1C.[Li+].[O-][Cl+3]([O-])([O-])[O-],-7.098485,22.05826796
CCCOCCOCCOCCOCB(CCCOCCOCCOCCOCCOCB(CCCOC)c1c(C)cc(C)cc1C)c1c(C)cc(C)cc1C.[Li+].[O-][Cl+3]([O-])([O-])[O-],-7.212121,21.24221109
CCCOCCOCCOCCOCB(CCCOCCOCCOCCOCCOCB(CCCOC)c1c(C)cc(C)cc1C)c1c(C)cc(C)cc1C.[Li+].[O-][Cl+3]([O-])([O-])[O-],-7.356061,19.98985321
CCCOCCOCCOCCOCB(CCCOCCOCCOCCOCCOCB(CCCOC)c1c(C)cc(C)cc1C)c1c(C)cc(C)cc1C.[Li+].[O-][Cl+3]([O-])([O-])[O-],-7.416667,19.11221181
CCCOCCOCCOCCOCB(CCCOCCOCCOCCOCCOCB(CCCOC)c1c(C)cc(C)cc1C)c1c(C)cc(C)cc1C.[Li+].[O-][Cl+3]([O-])([O-])[O-],-7.484848,17.58891878
CCCOCCOCCOCCOCB(CCCOCCOCCOCCOCCOCB(CCCOC)c1c(C)cc(C)cc1C)c1c(C)cc(C)cc1C.[Li+].[O-][Cl+3]([O-])([O-])[O-],-7.5,16.79735136
CCCOCCOCCOCCOCB(CCCOCCOCCOCCOCCOCB(CCCOC)c1c(C)cc(C)cc1C)c1c(C)cc(C)cc1C.[Li+].[O-][Cl+3]([O-])([O-])[O-],-7.583333,16.940929
CCCOCCOCCOCCOCB(CCCOCCOCCOCCOCCOCB(CCCOC)c1c(C)cc(C)cc1C)c1c(C)cc(C)cc1C.[Li+].[O-][Cl+3]([O-])([O-])[O-],-7.704545,15.65357631
CCCOCCOCCOCCOCB(CCCOCCOCCOCCOCCOCB(CCCOC)c1c(C)cc(C)cc1C)c1c(C)cc(C)cc1C.[Li+].[O-][Cl+3]([O-])([O-])[O-],-7.840909,13.95477516
CCCOCCOCCOCCOCB(CCCOCCOCCOCCOCCOCB(CCCOC)c1c(C)cc(C)cc1C)c1c(C)cc(C)cc1C.[Li+].[O-][Cl+3]([O-])([O-])[O-],-7.954545,12.8333552
CCCOCCOCCOCCOCB(CCCOCCOCCOCCOCCOCB(CCCOC)c1c(C)cc(C)cc1C)c1c(C)cc(C)cc1C.[Li+].[O-][Cl+3]([O-])([O-])[O-],-8.037879,11.65129414
CCCOCCOCCOCCOCB(CCCOCCOCCOCCOCCOCB(CCCOC)c1c(C)cc(C)cc1C)c1c(C)cc(C)cc1C.[Li+].[O-][Cl+3]([O-])([O-])[O-],-8.090909,11.09845703
CCCOCCOCCOCCOCB(CCCOCCOCCOCCOCCOCB(CCCOC)c1c(C)cc(C)cc1C)c1c(C)cc(C)cc1C.[Li+].[O-][Cl+3]([O-])([O-])[O-],-4.431818,58.21667213
CCCOCCOCCOCCOCB(CCCOCCOCCOCCOCCOCB(CCCOC)c1c(C)cc(C)cc1C)c1c(C)cc(C)cc1C.[Li+].[O-][Cl+3]([O-])([O-])[O-],-4.462121,57.28202997
CCCOCCOCCOCCOCB(CCCOCCOCCOCCOCCOCB(CCCOC)c1c(C)cc(C)cc1C)c1c(C)cc(C)cc1C.[Li+].[O-][Cl+3]([O-])([O-])[O-],-4.469697,56.07471859
CCCOCCOCCOCCOCB(CCCOCCOCCOCCOCCOCB(CCCOC)c1c(C)cc(C)cc1C)c1c(C)cc(C)cc1C.[Li+].[O-][Cl+3]([O-])([O-])[O-],-4.492424,54.50925796
CCCOCCOCCOCCOCB(CCCOCCOCCOCCOCCOCB(CCCOC)c1c(C)cc(C)cc1C)c1c(C)cc(C)cc1C.[Li+].[O-][Cl+3]([O-])([O-])[O-],-4.507576,53.50423421
CCCOCCOCCOCCOCB(CCCOCCOCCOCCOCCOCB(CCCOC)c1c(C)cc(C)cc1C)c1c(C)cc(C)cc1C.[Li+].[O-][Cl+3]([O-])([O-])[O-],-4.530303,52.32432187
CCCOCCOCCOCCOCB(CCCOCCOCCOCCOCCOCB(CCCOC)c1c(C)cc(C)cc1C)c1c(C)cc(C)cc1C.[Li+].[O-][Cl+3]([O-])([O-])[O-],-4.545455,51.24274489
CCCOCCOCCOCCOCB(CCCOCCOCCOCCOCCOCB(CCCOC)c1c(C)cc(C)cc1C)c1c(C)cc(C)cc1C.[Li+].[O-][Cl+3]([O-])([O-])[O-],-4.575758,49.6337907
CCCOCCOCCOCCOCB(CCCOCCOCCOCCOCCOCB(CCCOC)c1c(C)cc(C)cc1C)c1c(C)cc(C)cc1C.[Li+].[O-][Cl+3]([O-])([O-])[O-],-4.598485,48.12884401
CCCOCCOCCOCCOCB(CCCOCCOCCOCCOCCOCB(CCCOC)c1c(C)cc(C)cc1C)c1c(C)cc(C)cc1C.[Li+].[O-][Cl+3]([O-])([O-])[O-],-4.598485,47.07492599
CCCOCCOCCOCCOCB(CCCOCCOCCOCCOCCOCB(CCCOC)c1c(C)cc(C)cc1C)c1c(C)cc(C)cc1C.[Li+].[O-][Cl+3]([O-])([O-])[O-],-4.628788,46.37618102
CCCOCCOCCOCCOCB(CCCOCCOCCOCCOCCOCB(CCCOC)c1c(C)cc(C)cc1C)c1c(C)cc(C)cc1C.[Li+].[O-][Cl+3]([O-])([O-])[O-],-4.643939,45.42035818
CCCOCCOCCOCCOCB(CCCOCCOCCOCCOCCOCB(CCCOC)c1c(C)cc(C)cc1C)c1c(C)cc(C)cc1C.[Li+].[O-][Cl+3]([O-])([O-])[O-],-4.659091,43.86850437
CCCOCCOCCOCCOCB(CCCOCCOCCOCCOCCOCB(CCCOC)c1c(C)cc(C)cc1C)c1c(C)cc(C)cc1C.[Li+].[O-][Cl+3]([O-])([O-])[O-],-4.659091,43.26904767
CCCOCCOCCOCCOCB(CCCOCCOCCOCCOCCOCB(CCCOC)c1c(C)cc(C)cc1C)c1c(C)cc(C)cc1C.[Li+].[O-][Cl+3]([O-])([O-])[O-],-4.659091,42.33169638
CCCOCCOCCOCCOCB(CCCOCCOCCOCCOCCOCB(CCCOC)c1c(C)cc(C)cc1C)c1c(C)cc(C)cc1C.[Li+].[O-][Cl+3]([O-])([O-])[O-],-4.681818,41.23098071
CCCOCCOCCOCCOCB(CCCOCCOCCOCCOCCOCB(CCCOC)c1c(C)cc(C)cc1C)c1c(C)cc(C)cc1C.[Li+].[O-][Cl+3]([O-])([O-])[O-],-4.681818,40.38957967
CCCOCCOCCOCCOCB(CCCOCCOCCOCCOCCOCB(CCCOC)c1c(C)cc(C)cc1C)c1c(C)cc(C)cc1C.[Li+].[O-][Cl+3]([O-])([O-])[O-],-4.704545,39.71957719
CCCOCCOCCOCCOCB(CCCOCCOCCOCCOCCOCB(CCCOC)c1c(C)cc(C)cc1C)c1c(C)cc(C)cc1C.[Li+].[O-][Cl+3]([O-])([O-])[O-],-4.727273,38.2227334
CCCOCCOCCOCCOCB(CCCOCCOCCOCCOCCOCB(CCCOC)c1c(C)cc(C)cc1C)c1c(C)cc(C)cc1C.[Li+].[O-][Cl+3]([O-])([O-])[O-],-4.734848,37.64441851
CCCOCCOCCOCCOCB(CCCOCCOCCOCCOCCOCB(CCCOC)c1c(C)cc(C)cc1C)c1c(C)cc(C)cc1C.[Li+].[O-][Cl+3]([O-])([O-])[O-],-4.757576,36.41244587
CCCOCCOCCOCCOCB(CCCOCCOCCOCCOCCOCB(CCCOC)c1c(C)cc(C)cc1C)c1c(C)cc(C)cc1C.[Li+].[O-][Cl+3]([O-])([O-])[O-],-4.765152,35.75941077
CCCOCCOCCOCCOCB(CCCOCCOCCOCCOCCOCB(CCCOC)c1c(C)cc(C)cc1C)c1c(C)cc(C)cc1C.[Li+].[O-][Cl+3]([O-])([O-])[O-],-4.795455,34.94691003
CCCOCCOCCOCCOCB(CCCOCCOCCOCCOCCOCB(CCCOC)c1c(C)cc(C)cc1C)c1c(C)cc(C)cc1C.[Li+].[O-][Cl+3]([O-])([O-])[O-],-4.810606,34.38078306
CCCOCCOCCOCCOCB(CCCOCCOCCOCCOCCOCB(CCCOC)c1c(C)cc(C)cc1C)c1c(C)cc(C)cc1C.[Li+].[O-][Cl+3]([O-])([O-])[O-],-4.840909,33.57550889
CCCOCCOCCOCCOCB(CCCOCCOCCOCCOCCOCB(CCCOC)c1c(C)cc(C)cc1C)c1c(C)cc(C)cc1C.[Li+].[O-][Cl+3]([O-])([O-])[O-],-4.848485,32.53503864
CCCOCCOCCOCCOCB(CCCOCCOCCOCCOCCOCB(CCCOC)c1c(C)cc(C)cc1C)c1c(C)cc(C)cc1C.[Li+].[O-][Cl+3]([O-])([O-])[O-],-4.871212,31.73938918
CCCOCCOCCOCCOCB(CCCOCCOCCOCCOCCOCB(CCCOC)c1c(C)cc(C)cc1C)c1c(C)cc(C)cc1C.[Li+].[O-][Cl+3]([O-])([O-])[O-],-4.878788,30.79009705
CCCOCCOCCOCCOCB(CCCOCCOCCOCCOCCOCB(CCCOC)c1c(C)cc(C)cc1C)c1c(C)cc(C)cc1C.[Li+].[O-][Cl+3]([O-])([O-])[O-],-4.893939,30.23903758
CCCOCCOCCOCCOCB(CCCOCCOCCOCCOCCOCB(CCCOC)c1c(C)cc(C)cc1C)c1c(C)cc(C)cc1C.[Li+].[O-][Cl+3]([O-])([O-])[O-],-4.939394,28.2097654
CCCOCCOCCOCCOCB(CCCOCCOCCOCCOCCOCB(CCCOC)c1c(C)cc(C)cc1C)c1c(C)cc(C)cc1C.[Li+].[O-][Cl+3]([O-])([O-])[O-],-4.969697,27.20532034
CCCOCCOCCOCCOCB(CCCOCCOCCOCCOCCOCB(CCCOC)c1c(C)cc(C)cc1C)c1c(C)cc(C)cc1C.[Li+].[O-][Cl+3]([O-])([O-])[O-],-5.015152,25.82547086
CCCOCCOCCOCCOCB(CCCOCCOCCOCCOCCOCB(CCCOC)c1c(C)cc(C)cc1C)c1c(C)cc(C)cc1C.[Li+].[O-][Cl+3]([O-])([O-])[O-],-5.068182,24.83674197
CCCOCCOCCOCCOCB(CCCOCCOCCOCCOCCOCB(CCCOC)c1c(C)cc(C)cc1C)c1c(C)cc(C)cc1C.[Li+].[O-][Cl+3]([O-])([O-])[O-],-5.075758,24.23158488
CCCOCCOCCOCCOCB(CCCOCCOCCOCCOCCOCB(CCCOC)c1c(C)cc(C)cc1C)c1c(C)cc(C)cc1C.[Li+].[O-][Cl+3]([O-])([O-])[O-],-5.075758,23.17843147
CCCOCCOCCOCCOCB(CCCOCCOCCOCCOCCOCB(CCCOC)c1c(C)cc(C)cc1C)c1c(C)cc(C)cc1C.[Li+].[O-][Cl+3]([O-])([O-])[O-],-5.128788,21.39022565
CCCOCCOCCOCCOCB(CCCOCCOCCOCCOCCOCB(CCCOC)c1c(C)cc(C)cc1C)c1c(C)cc(C)cc1C.[Li+].[O-][Cl+3]([O-])([O-])[O-],-5.189394,20.43056732
CCCOCCOCCOCCOCB(CCCOCCOCCOCCOCCOCB(CCCOC)c1c(C)cc(C)cc1C)c1c(C)cc(C)cc1C.[Li+].[O-][Cl+3]([O-])([O-])[O-],-5.219697,19.25809175
CCCOCCOCCOCCOCB(CCCOCCOCCOCCOCCOCB(CCCOC)c1c(C)cc(C)cc1C)c1c(C)cc(C)cc1C.[Li+].[O-][Cl+3]([O-])([O-])[O-],-5.234848,18.67535886
CCCOCCOCCOCCOCB(CCCOCCOCCOCCOCCOCB(CCCOC)c1c(C)cc(C)cc1C)c1c(C)cc(C)cc1C.[Li+].[O-][Cl+3]([O-])([O-])[O-],-5.280303,17.30053816
CCCOCCOCCOCCOCB(CCCOCCOCCOCCOCCOCB(CCCOC)c1c(C)cc(C)cc1C)c1c(C)cc(C)cc1C.[Li+].[O-][Cl+3]([O-])([O-])[O-],-5.318182,16.08142245
CCCOCCOCCOCCOCB(CCCOCCOCCOCCOCCOCB(CCCOC)c1c(C)cc(C)cc1C)c1c(C)cc(C)cc1C.[Li+].[O-][Cl+3]([O-])([O-])[O-],-5.363636,15.0141752
CCCOCCOCCOCCOCB(CCCOCCOCCOCCOCCOCB(CCCOC)c1c(C)cc(C)cc1C)c1c(C)cc(C)cc1C.[Li+].[O-][Cl+3]([O-])([O-])[O-],-5.393939,13.8844803
CCCOCCOCCOCCOCB(CCCOCCOCCOCCOCCOCB(CCCOC)c1c(C)cc(C)cc1C)c1c(C)cc(C)cc1C.[Li+].[O-][Cl+3]([O-])([O-])[O-],-5.416667,13.04296389
CCCOCCOCCOCCOCB(CCCOCCOCCOCCOCCOCB(CCCOC)c1c(C)cc(C)cc1C)c1c(C)cc(C)cc1C.[Li+].[O-][Cl+3]([O-])([O-])[O-],-5.454545,11.72058045
CCCOCCOCCOCCOCB(CCCOCCOCCOCCOCCOCB(CCCOC)c1c(C)cc(C)cc1C)c1c(C)cc(C)cc1C.[Li+].[O-][Cl+3]([O-])([O-])[O-],-5.492424,10.96060312
CCCOCCOCCOCCOCB(CCCOCCOCCOCCOCCOCB(CCCOC)c1c(C)cc(C)cc1C)c1c(C)cc(C)cc1C.[Li+].[O-][Cl+3]([O-])([O-])[O-],-5.537879,9.862326602
CCCOCCOCCOCCOCCOCCOCCOCCOCCOCCOCCOCCOCCOCCOCCOCCOCCOCC(C)(C)C(=O)OCCCS(=O)(=O)[N-]S(=O)(=O)C(F)(F)F.[Li+],-3.696356275,79.33998928
CCCOCCOCCOCCOCCOCCOCCOCCOCCOCCOCCOCCOCCOCCOCCOCCOCCOCC(C)(C)C(=O)OCCCS(=O)(=O)[N-]S(=O)(=O)C(F)(F)F.[Li+],-4.024291498,69.45655064
CCCOCCOCCOCCOCCOCCOCCOCCOCCOCCOCCOCCOCCOCCOCCOCCOCCOCC(C)(C)C(=O)OCCCS(=O)(=O)[N-]S(=O)(=O)C(F)(F)F.[Li+],-4.352226721,59.52685101
CCCOCCOCCOCCOCCOCCOCCOCCOCCOCCOCCOCCOCCOCCOCCOCCOCCOCC(C)(C)C(=O)OCCCS(=O)(=O)[N-]S(=O)(=O)C(F)(F)F.[Li+],-5.773279352,49.60555785
CCCOCCOCCOCCOCCOCCOCCOCCOCCOCCOCCOCCOCCOCCOCCOCCOCCOCC(C)(C)C(=O)OCCCS(=O)(=O)[N-]S(=O)(=O)C(F)(F)F.[Li+],-7.510121457,39.74111389
CCCOCCOCCOCCOCCOCCOCCOCCOCCOCCOCCOCCOCCOCCOCCOCCOCCOCC(C)(C)C(=O)OCCCS(=O)(=O)[N-]S(=O)(=O)C(F)(F)F.[Li+],-8.348178138,29.89499612
CCCOCCOCCOCCOCCOCCOCCOCCOCCOCCOCCOCCOCCOCCOCCOCCOCCOCC(C)(C)C(=O)OCCCS(=O)(=O)[N-]S(=O)(=O)C(F)(F)F.[Li+],-8.639676113,24.96590746
COCCOCCOCCOCCC[Si](C)(OC)O[Si](C)(CCCOCCOCCOCCOC)O[Si](C)(CCCOCCOCCOCCOC)O[Si](C)(CCCOCCOCCOCCOC)O[Si](C)(CCCOCCOCCOCCOC)O[Si](C)(CCCOCCOCCOCCOC)O[Si](C)(CCCOCCOCCOCCOC)O[Si](C)(CCCOCCOCCOCCOC)O[Si](C)(CCCOCCOCCOCCOC)O[Si](C)(CCCOCCOCCOCCOC)O[Si](C)(CCCOCCOCCOCCOC)O[Si](C)(CCCOCCOCCOCCOC)O[Si](C)(CCCOCCOCCOCCOC)O[Si](C)(CCC[N-]S(=O)(=O)C(F)(F)F)O[Si](C)(C)CCC[N-]S(=O)(=O)C(F)(F)F.[Li+],-4.913765,90.24903103
COCCOCCOCCOCCC[Si](C)(OC)O[Si](C)(CCCOCCOCCOCCOC)O[Si](C)(CCCOCCOCCOCCOC)O[Si](C)(CCCOCCOCCOCCOC)O[Si](C)(CCCOCCOCCOCCOC)O[Si](C)(CCCOCCOCCOCCOC)O[Si](C)(CCCOCCOCCOCCOC)O[Si](C)(CCCOCCOCCOCCOC)O[Si](C)(CCCOCCOCCOCCOC)O[Si](C)(CCCOCCOCCOCCOC)O[Si](C)(CCCOCCOCCOCCOC)O[Si](C)(CCCOCCOCCOCCOC)O[Si](C)(CCCOCCOCCOCCOC)O[Si](C)(CCC[N-]S(=O)(=O)C(F)(F)F)O[Si](C)(C)CCC[N-]S(=O)(=O)C(F)(F)F.[Li+],-4.963516,85.7155399
COCCOCCOCCOCCC[Si](C)(OC)O[Si](C)(CCCOCCOCCOCCOC)O[Si](C)(CCCOCCOCCOCCOC)O[Si](C)(CCCOCCOCCOCCOC)O[Si](C)(CCCOCCOCCOCCOC)O[Si](C)(CCCOCCOCCOCCOC)O[Si](C)(CCCOCCOCCOCCOC)O[Si](C)(CCCOCCOCCOCCOC)O[Si](C)(CCCOCCOCCOCCOC)O[Si](C)(CCCOCCOCCOCCOC)O[Si](C)(CCCOCCOCCOCCOC)O[Si](C)(CCCOCCOCCOCCOC)O[Si](C)(CCCOCCOCCOCCOC)O[Si](C)(CCC[N-]S(=O)(=O)C(F)(F)F)O[Si](C)(C)CCC[N-]S(=O)(=O)C(F)(F)F.[Li+],-5.026534,81.00304653
COCCOCCOCCOCCC[Si](C)(OC)O[Si](C)(CCCOCCOCCOCCOC)O[Si](C)(CCCOCCOCCOCCOC)O[Si](C)(CCCOCCOCCOCCOC)O[Si](C)(CCCOCCOCCOCCOC)O[Si](C)(CCCOCCOCCOCCOC)O[Si](C)(CCCOCCOCCOCCOC)O[Si](C)(CCCOCCOCCOCCOC)O[Si](C)(CCCOCCOCCOCCOC)O[Si](C)(CCCOCCOCCOCCOC)O[Si](C)(CCCOCCOCCOCCOC)O[Si](C)(CCCOCCOCCOCCOC)O[Si](C)(CCCOCCOCCOCCOC)O[Si](C)(CCC[N-]S(=O)(=O)C(F)(F)F)O[Si](C)(C)CCC[N-]S(=O)(=O)C(F)(F)F.[Li+],-5.092869,75.42415741
COCCOCCOCCOCCC[Si](C)(OC)O[Si](C)(CCCOCCOCCOCCOC)O[Si](C)(CCCOCCOCCOCCOC)O[Si](C)(CCCOCCOCCOCCOC)O[Si](C)(CCCOCCOCCOCCOC)O[Si](C)(CCCOCCOCCOCCOC)O[Si](C)(CCCOCCOCCOCCOC)O[Si](C)(CCCOCCOCCOCCOC)O[Si](C)(CCCOCCOCCOCCOC)O[Si](C)(CCCOCCOCCOCCOC)O[Si](C)(CCCOCCOCCOCCOC)O[Si](C)(CCCOCCOCCOCCOC)O[Si](C)(CCCOCCOCCOCCOC)O[Si](C)(CCC[N-]S(=O)(=O)C(F)(F)F)O[Si](C)(C)CCC[N-]S(=O)(=O)C(F)(F)F.[Li+],-5.159204,70.5651344
COCCOCCOCCOCCC[Si](C)(OC)O[Si](C)(CCCOCCOCCOCCOC)O[Si](C)(CCCOCCOCCOCCOC)O[Si](C)(CCCOCCOCCOCCOC)O[Si](C)(CCCOCCOCCOCCOC)O[Si](C)(CCCOCCOCCOCCOC)O[Si](C)(CCCOCCOCCOCCOC)O[Si](C)(CCCOCCOCCOCCOC)O[Si](C)(CCCOCCOCCOCCOC)O[Si](C)(CCCOCCOCCOCCOC)O[Si](C)(CCCOCCOCCOCCOC)O[Si](C)(CCCOCCOCCOCCOC)O[Si](C)(CCCOCCOCCOCCOC)O[Si](C)(CCC[N-]S(=O)(=O)C(F)(F)F)O[Si](C)(C)CCC[N-]S(=O)(=O)C(F)(F)F.[Li+],-5.215589,65.97295344
COCCOCCOCCOCCC[Si](C)(OC)O[Si](C)(CCCOCCOCCOCCOC)O[Si](C)(CCCOCCOCCOCCOC)O[Si](C)(CCCOCCOCCOCCOC)O[Si](C)(CCCOCCOCCOCCOC)O[Si](C)(CCCOCCOCCOCCOC)O[Si](C)(CCCOCCOCCOCCOC)O[Si](C)(CCCOCCOCCOCCOC)O[Si](C)(CCCOCCOCCOCCOC)O[Si](C)(CCCOCCOCCOCCOC)O[Si](C)(CCCOCCOCCOCCOC)O[Si](C)(CCCOCCOCCOCCOC)O[Si](C)(CCCOCCOCCOCCOC)O[Si](C)(CCC[N-]S(=O)(=O)C(F)(F)F)O[Si](C)(C)CCC[N-]S(=O)(=O)C(F)(F)F.[Li+],-5.281924,60.85412495
COCCOCCOCCOCCC[Si](C)(OC)O[Si](C)(CCCOCCOCCOCCOC)O[Si](C)(CCCOCCOCCOCCOC)O[Si](C)(CCCOCCOCCOCCOC)O[Si](C)(CCCOCCOCCOCCOC)O[Si](C)(CCCOCCOCCOCCOC)O[Si](C)(CCCOCCOCCOCCOC)O[Si](C)(CCCOCCOCCOCCOC)O[Si](C)(CCCOCCOCCOCCOC)O[Si](C)(CCCOCCOCCOCCOC)O[Si](C)(CCCOCCOCCOCCOC)O[Si](C)(CCCOCCOCCOCCOC)O[Si](C)(CCCOCCOCCOCCOC)O[Si](C)(CCC[N-]S(=O)(=O)C(F)(F)F)O[Si](C)(C)CCC[N-]S(=O)(=O)C(F)(F)F.[Li+],-5.354892,55.8876373
COCCOCCOCCOCCC[Si](C)(OC)O[Si](C)(CCCOCCOCCOCCOC)O[Si](C)(CCCOCCOCCOCCOC)O[Si](C)(CCCOCCOCCOCCOC)O[Si](C)(CCCOCCOCCOCCOC)O[Si](C)(CCCOCCOCCOCCOC)O[Si](C)(CCCOCCOCCOCCOC)O[Si](C)(CCCOCCOCCOCCOC)O[Si](C)(CCCOCCOCCOCCOC)O[Si](C)(CCCOCCOCCOCCOC)O[Si](C)(CCCOCCOCCOCCOC)O[Si](C)(CCCOCCOCCOCCOC)O[Si](C)(CCCOCCOCCOCCOC)O[Si](C)(CCC[N-]S(=O)(=O)C(F)(F)F)O[Si](C)(C)CCC[N-]S(=O)(=O)C(F)(F)F.[Li+],-5.434494,51.31052759
COCCOCCOCCOCCC[Si](C)(OC)O[Si](C)(CCCOCCOCCOCCOC)O[Si](C)(CCCOCCOCCOCCOC)O[Si](C)(CCCOCCOCCOCCOC)O[Si](C)(CCCOCCOCCOCCOC)O[Si](C)(CCCOCCOCCOCCOC)O[Si](C)(CCCOCCOCCOCCOC)O[Si](C)(CCCOCCOCCOCCOC)O[Si](C)(CCCOCCOCCOCCOC)O[Si](C)(CCCOCCOCCOCCOC)O[Si](C)(CCCOCCOCCOCCOC)O[Si](C)(CCCOCCOCCOCCOC)O[Si](C)(CCCOCCOCCOCCOC)O[Si](C)(CCC[N-]S(=O)(=O)C(F)(F)F)O[Si](C)(C)CCC[N-]S(=O)(=O)C(F)(F)F.[Li+],-5.524046,46.3849616
COCCOCCOCCOCCC[Si](C)(OC)O[Si](C)(CCCOCCOCCOCCOC)O[Si](C)(CCCOCCOCCOCCOC)O[Si](C)(CCCOCCOCCOCCOC)O[Si](C)(CCCOCCOCCOCCOC)O[Si](C)(CCCOCCOCCOCCOC)O[Si](C)(CCCOCCOCCOCCOC)O[Si](C)(CCCOCCOCCOCCOC)O[Si](C)(CCCOCCOCCOCCOC)O[Si](C)(CCCOCCOCCOCCOC)O[Si](C)(CCCOCCOCCOCCOC)O[Si](C)(CCCOCCOCCOCCOC)O[Si](C)(CCCOCCOCCOCCOC)O[Si](C)(CCC[N-]S(=O)(=O)C(F)(F)F)O[Si](C)(C)CCC[N-]S(=O)(=O)C(F)(F)F.[Li+],-5.600332,41.26271007
COCCOCCOCCOCCC[Si](C)(OC)O[Si](C)(CCCOCCOCCOCCOC)O[Si](C)(CCCOCCOCCOCCOC)O[Si](C)(CCCOCCOCCOCCOC)O[Si](C)(CCCOCCOCCOCCOC)O[Si](C)(CCCOCCOCCOCCOC)O[Si](C)(CCCOCCOCCOCCOC)O[Si](C)(CCCOCCOCCOCCOC)O[Si](C)(CCCOCCOCCOCCOC)O[Si](C)(CCCOCCOCCOCCOC)O[Si](C)(CCCOCCOCCOCCOC)O[Si](C)(CCCOCCOCCOCCOC)O[Si](C)(CCCOCCOCCOCCOC)O[Si](C)(CCC[N-]S(=O)(=O)C(F)(F)F)O[Si](C)(C)CCC[N-]S(=O)(=O)C(F)(F)F.[Li+],-5.686567,37.30401105
COCCOCCOCCOCCC[Si](C)(OC)O[Si](C)(CCCOCCOCCOCCOC)O[Si](C)(CCCOCCOCCOCCOC)O[Si](C)(CCCOCCOCCOCCOC)O[Si](C)(CCCOCCOCCOCCOC)O[Si](C)(CCCOCCOCCOCCOC)O[Si](C)(CCCOCCOCCOCCOC)O[Si](C)(CCCOCCOCCOCCOC)O[Si](C)(CCCOCCOCCOCCOC)O[Si](C)(CCCOCCOCCOCCOC)O[Si](C)(CCCOCCOCCOCCOC)O[Si](C)(CCCOCCOCCOCCOC)O[Si](C)(CCCOCCOCCOCCOC)O[Si](C)(CCC[N-]S(=O)(=O)C(F)(F)F)O[Si](C)(C)CCC[N-]S(=O)(=O)C(F)(F)F.[Li+],-5.789386,32.142241
COCCOCCOCCOCCC[Si](C)(OC)O[Si](C)(CCCOCCOCCOCCOC)O[Si](C)(CCCOCCOCCOCCOC)O[Si](C)(CCCOCCOCCOCCOC)O[Si](C)(CCCOCCOCCOCCOC)O[Si](C)(CCCOCCOCCOCCOC)O[Si](C)(CCCOCCOCCOCCOC)O[Si](C)(CCCOCCOCCOCCOC)O[Si](C)(CCCOCCOCCOCCOC)O[Si](C)(CCCOCCOCCOCCOC)O[Si](C)(CCCOCCOCCOCCOC)O[Si](C)(CCCOCCOCCOCCOC)O[Si](C)(CCCOCCOCCOCCOC)O[Si](C)(CCC[N-]S(=O)(=O)C(F)(F)F)O[Si](C)(C)CCC[N-]S(=O)(=O)C(F)(F)F.[Li+],-5.898839,27.56778328
COCCOCCOCCOCCC[Si](C)(OC)O[Si](C)(CCCOCCOCCOCCOC)O[Si](C)(CCCOCCOCCOCCOC)O[Si](C)(CCCOCCOCCOCCOC)O[Si](C)(CCCOCCOCCOCCOC)O[Si](C)(CCCOCCOCCOCCOC)O[Si](C)(CCCOCCOCCOCCOC)O[Si](C)(CCCOCCOCCOCCOC)O[Si](C)(CCCOCCOCCOCCOC)O[Si](C)(CCCOCCOCCOCCOC)O[Si](C)(CCCOCCOCCOCCOC)O[Si](C)(CCCOCCOCCOCCOC)O[Si](C)(CCCOCCOCCOCCOC)O[Si](C)(CCC[N-]S(=O)(=O)C(F)(F)F)O[Si](C)(C)CCC[N-]S(=O)(=O)C(F)(F)F.[Li+],-6.031509,22.01382921
COCCOCCOCCOCCC[Si](C)(OC)O[Si](C)(CCCOCCOCCOCCOC)O[Si](C)(CCCOCCOCCOCCOC)O[Si](C)(CCCOCCOCCOCCOC)O[Si](C)(CCCOCCOCCOCCOC)O[Si](C)(CCCOCCOCCOCCOC)O[Si](C)(CCCOCCOCCOCCOC)O[Si](C)(CCCOCCOCCOCCOC)O[Si](C)(CCCOCCOCCOCCOC)O[Si](C)(CCCOCCOCCOCCOC)O[Si](C)(CCCOCCOCCOCCOC)O[Si](C)(CCCOCCOCCOCCOC)O[Si](C)(CCCOCCOCCOCCOC)O[Si](C)(CCC[N-]S(=O)(=O)C(F)(F)F)O[Si](C)(C)CCC[N-]S(=O)(=O)C(F)(F)F.[Li+],-6.167496,17.05112679
COCCOCCOCCOCCC[Si](C)(OC)O[Si](C)(CCCOCCOCCOCCOC)O[Si](C)(CCCOCCOCCOCCOC)O[Si](C)(CCCOCCOCCOCCOC)O[Si](C)(CCCOCCOCCOCCOC)O[Si](C)(CCCOCCOCCOCCOC)O[Si](C)(CCCOCCOCCOCCOC)O[Si](C)(CCCOCCOCCOCCOC)O[Si](C)(CCCOCCOCCOCCOC)O[Si](C)(CCCOCCOCCOCCOC)O[Si](C)(C)CCC[N-]S(=O)(=O)C(F)(F)F.[Li+],-5.192371,95.05545865
COCCOCCOCCOCCC[Si](C)(OC)O[Si](C)(CCCOCCOCCOCCOC)O[Si](C)(CCCOCCOCCOCCOC)O[Si](C)(CCCOCCOCCOCCOC)O[Si](C)(CCCOCCOCCOCCOC)O[Si](C)(CCCOCCOCCOCCOC)O[Si](C)(CCCOCCOCCOCCOC)O[Si](C)(CCCOCCOCCOCCOC)O[Si](C)(CCCOCCOCCOCCOC)O[Si](C)(CCCOCCOCCOCCOC)O[Si](C)(C)CCC[N-]S(=O)(=O)C(F)(F)F.[Li+],-5.228856,89.94317624
COCCOCCOCCOCCC[Si](C)(OC)O[Si](C)(CCCOCCOCCOCCOC)O[Si](C)(CCCOCCOCCOCCOC)O[Si](C)(CCCOCCOCCOCCOC)O[Si](C)(CCCOCCOCCOCCOC)O[Si](C)(CCCOCCOCCOCCOC)O[Si](C)(CCCOCCOCCOCCOC)O[Si](C)(CCCOCCOCCOCCOC)O[Si](C)(CCCOCCOCCOCCOC)O[Si](C)(CCCOCCOCCOCCOC)O[Si](C)(C)CCC[N-]S(=O)(=O)C(F)(F)F.[Li+],-5.27529,85.26844278
COCCOCCOCCOCCC[Si](C)(OC)O[Si](C)(CCCOCCOCCOCCOC)O[Si](C)(CCCOCCOCCOCCOC)O[Si](C)(CCCOCCOCCOCCOC)O[Si](C)(CCCOCCOCCOCCOC)O[Si](C)(CCCOCCOCCOCCOC)O[Si](C)(CCCOCCOCCOCCOC)O[Si](C)(CCCOCCOCCOCCOC)O[Si](C)(CCCOCCOCCOCCOC)O[Si](C)(CCCOCCOCCOCCOC)O[Si](C)(C)CCC[N-]S(=O)(=O)C(F)(F)F.[Li+],-5.321725,80.71255129
COCCOCCOCCOCCC[Si](C)(OC)O[Si](C)(CCCOCCOCCOCCOC)O[Si](C)(CCCOCCOCCOCCOC)O[Si](C)(CCCOCCOCCOCCOC)O[Si](C)(CCCOCCOCCOCCOC)O[Si](C)(CCCOCCOCCOCCOC)O[Si](C)(CCCOCCOCCOCCOC)O[Si](C)(CCCOCCOCCOCCOC)O[Si](C)(CCCOCCOCCOCCOC)O[Si](C)(CCCOCCOCCOCCOC)O[Si](C)(C)CCC[N-]S(=O)(=O)C(F)(F)F.[Li+],-5.368159,75.84713927
COCCOCCOCCOCCC[Si](C)(OC)O[Si](C)(CCCOCCOCCOCCOC)O[Si](C)(CCCOCCOCCOCCOC)O[Si](C)(CCCOCCOCCOCCOC)O[Si](C)(CCCOCCOCCOCCOC)O[Si](C)(CCCOCCOCCOCCOC)O[Si](C)(CCCOCCOCCOCCOC)O[Si](C)(CCCOCCOCCOCCOC)O[Si](C)(CCCOCCOCCOCCOC)O[Si](C)(CCCOCCOCCOCCOC)O[Si](C)(C)CCC[N-]S(=O)(=O)C(F)(F)F.[Li+],-5.424544,70.70211333
COCCOCCOCCOCCC[Si](C)(OC)O[Si](C)(CCCOCCOCCOCCOC)O[Si](C)(CCCOCCOCCOCCOC)O[Si](C)(CCCOCCOCCOCCOC)O[Si](C)(CCCOCCOCCOCCOC)O[Si](C)(CCCOCCOCCOCCOC)O[Si](C)(CCCOCCOCCOCCOC)O[Si](C)(CCCOCCOCCOCCOC)O[Si](C)(CCCOCCOCCOCCOC)O[Si](C)(CCCOCCOCCOCCOC)O[Si](C)(C)CCC[N-]S(=O)(=O)C(F)(F)F.[Li+],-5.490879,66.23962812
COCCOCCOCCOCCC[Si](C)(OC)O[Si](C)(CCCOCCOCCOCCOC)O[Si](C)(CCCOCCOCCOCCOC)O[Si](C)(CCCOCCOCCOCCOC)O[Si](C)(CCCOCCOCCOCCOC)O[Si](C)(CCCOCCOCCOCCOC)O[Si](C)(CCCOCCOCCOCCOC)O[Si](C)(CCCOCCOCCOCCOC)O[Si](C)(CCCOCCOCCOCCOC)O[Si](C)(CCCOCCOCCOCCOC)O[Si](C)(C)CCC[N-]S(=O)(=O)C(F)(F)F.[Li+],-5.560531,61.11291851
COCCOCCOCCOCCC[Si](C)(OC)O[Si](C)(CCCOCCOCCOCCOC)O[Si](C)(CCCOCCOCCOCCOC)O[Si](C)(CCCOCCOCCOCCOC)O[Si](C)(CCCOCCOCCOCCOC)O[Si](C)(CCCOCCOCCOCCOC)O[Si](C)(CCCOCCOCCOCCOC)O[Si](C)(CCCOCCOCCOCCOC)O[Si](C)(CCCOCCOCCOCCOC)O[Si](C)(CCCOCCOCCOCCOC)O[Si](C)(C)CCC[N-]S(=O)(=O)C(F)(F)F.[Li+],-5.626866,56.26450853
COCCOCCOCCOCCC[Si](C)(OC)O[Si](C)(CCCOCCOCCOCCOC)O[Si](C)(CCCOCCOCCOCCOC)O[Si](C)(CCCOCCOCCOCCOC)O[Si](C)(CCCOCCOCCOCCOC)O[Si](C)(CCCOCCOCCOCCOC)O[Si](C)(CCCOCCOCCOCCOC)O[Si](C)(CCCOCCOCCOCCOC)O[Si](C)(CCCOCCOCCOCCOC)O[Si](C)(CCCOCCOCCOCCOC)O[Si](C)(C)CCC[N-]S(=O)(=O)C(F)(F)F.[Li+],-5.703151,51.55463243
COCCOCCOCCOCCC[Si](C)(OC)O[Si](C)(CCCOCCOCCOCCOC)O[Si](C)(CCCOCCOCCOCCOC)O[Si](C)(CCCOCCOCCOCCOC)O[Si](C)(CCCOCCOCCOCCOC)O[Si](C)(CCCOCCOCCOCCOC)O[Si](C)(CCCOCCOCCOCCOC)O[Si](C)(CCCOCCOCCOCCOC)O[Si](C)(CCCOCCOCCOCCOC)O[Si](C)(CCCOCCOCCOCCOC)O[Si](C)(C)CCC[N-]S(=O)(=O)C(F)(F)F.[Li+],-5.78607,46.14846296
COCCOCCOCCOCCC[Si](C)(OC)O[Si](C)(CCCOCCOCCOCCOC)O[Si](C)(CCCOCCOCCOCCOC)O[Si](C)(CCCOCCOCCOCCOC)O[Si](C)(CCCOCCOCCOCCOC)O[Si](C)(CCCOCCOCCOCCOC)O[Si](C)(CCCOCCOCCOCCOC)O[Si](C)(CCCOCCOCCOCCOC)O[Si](C)(CCCOCCOCCOCCOC)O[Si](C)(CCCOCCOCCOCCOC)O[Si](C)(C)CCC[N-]S(=O)(=O)C(F)(F)F.[Li+],-5.872305,41.37732519
COCCOCCOCCOCCC[Si](C)(OC)O[Si](C)(CCCOCCOCCOCCOC)O[Si](C)(CCCOCCOCCOCCOC)O[Si](C)(CCCOCCOCCOCCOC)O[Si](C)(CCCOCCOCCOCCOC)O[Si](C)(CCCOCCOCCOCCOC)O[Si](C)(CCCOCCOCCOCCOC)O[Si](C)(CCCOCCOCCOCCOC)O[Si](C)(CCCOCCOCCOCCOC)O[Si](C)(CCCOCCOCCOCCOC)O[Si](C)(C)CCC[N-]S(=O)(=O)C(F)(F)F.[Li+],-5.955224,36.52422272
COCCOCCOCCOCCC[Si](C)(OC)O[Si](C)(CCCOCCOCCOCCOC)O[Si](C)(CCCOCCOCCOCCOC)O[Si](C)(CCCOCCOCCOCCOC)O[Si](C)(CCCOCCOCCOCCOC)O[Si](C)(CCCOCCOCCOCCOC)O[Si](C)(CCCOCCOCCOCCOC)O[Si](C)(CCCOCCOCCOCCOC)O[Si](C)(CCCOCCOCCOCCOC)O[Si](C)(CCCOCCOCCOCCOC)O[Si](C)(C)CCC[N-]S(=O)(=O)C(F)(F)F.[Li+],-6.044776,31.60317431
COCCOCCOCCOCCC[Si](C)(OC)O[Si](C)(CCCOCCOCCOCCOC)O[Si](C)(CCCOCCOCCOCCOC)O[Si](C)(CCCOCCOCCOCCOC)O[Si](C)(CCCOCCOCCOCCOC)O[Si](C)(CCCOCCOCCOCCOC)O[Si](C)(CCCOCCOCCOCCOC)O[Si](C)(CCCOCCOCCOCCOC)O[Si](C)(CCCOCCOCCOCCOC)O[Si](C)(CCCOCCOCCOCCOC)O[Si](C)(C)CCC[N-]S(=O)(=O)C(F)(F)F.[Li+],-6.150912,26.83608065
COCCOCCOCCOCCC[Si](C)(OC)O[Si](C)(CCCOCCOCCOCCOC)O[Si](C)(CCCOCCOCCOCCOC)O[Si](C)(CCCOCCOCCOCCOC)O[Si](C)(CCCOCCOCCOCCOC)O[Si](C)(CCCOCCOCCOCCOC)O[Si](C)(CCCOCCOCCOCCOC)O[Si](C)(CCCOCCOCCOCCOC)O[Si](C)(CCCOCCOCCOCCOC)O[Si](C)(CCCOCCOCCOCCOC)O[Si](C)(C)CCC[N-]S(=O)(=O)C(F)(F)F.[Li+],-6.260365,21.30887293
COCCOCCOCCOCCC[Si](C)(OC)O[Si](C)(CCCOCCOCCOCCOC)O[Si](C)(CCCOCCOCCOCCOC)O[Si](C)(CCCOCCOCCOCCOC)O[Si](C)(CCCOCCOCCOCCOC)O[Si](C)(CCCOCCOCCOCCOC)O[Si](C)(CCCOCCOCCOCCOC)O[Si](C)(CCCOCCOCCOCCOC)O[Si](C)(CCCOCCOCCOCCOC)O[Si](C)(CCCOCCOCCOCCOC)O[Si](C)(C)CCC[N-]S(=O)(=O)C(F)(F)F.[Li+],-6.402985,15.98157308
CCCOCCOCCOCCOCCOCCOCCOCCOCCOCCOCCOCCOCCOCCOCCOCCOCCOCCOCCOCCOCCOCCOCCOCCOCCOCCOC(CC)c1ccc(S(=O)(=O)[N-]S(=O)(=O)C(F)(F)F)cc1.[Li+],-7.585557,44.57579501
CCCOCCOCCOCCOCCOCCOCCOCCOCCOCCOCCOCCOCCOCCOCCOCCOCCOCCOCCOCCOCCOCCOCCOCCOCCOCCOC(CC)c1ccc(S(=O)(=O)[N-]S(=O)(=O)C(F)(F)F)cc1.[Li+],-6.260597,49.90877214
CCCOCCOCCOCCOCCOCCOCCOCCOCCOCCOCCOCCOCCOCCOCCOCCOCCOCCOCCOCCOCCOCCOCCOCCOCCOCCOC(CC)c1ccc(S(=O)(=O)[N-]S(=O)(=O)C(F)(F)F)cc1.[Li+],-5.117739,54.84219903
CCCOCCOCCOCCOCCOCCOCCOCCOCCOCCOCCOCCOCCOCCOCCOCCOCCOCCOCCOCCOCCOCCOCCOCCOCCOCCOC(CC)c1ccc(S(=O)(=O)[N-]S(=O)(=O)C(F)(F)F)cc1.[Li+],-5.010989,59.9286392
CCCOCCOCCOCCOCCOCCOCCOCCOCCOCCOCCOCCOCCOCCOCCOCCOCCOCCOCCOCCOCCOCCOCCOCCOCCOCCOC(CC)c1ccc(S(=O)(=O)[N-]S(=O)(=O)C(F)(F)F)cc1.[Li+],-4.904239,65.32980596
CCCOCCOCCOCCOCCOCCOCCOCCOCCOCCOCCOCCOCCOCCOCCOCCOCCOCCOCCOCCOCCOCCOCCOCCOCCOCCOC(CC)c1ccc(S(=O)(=O)[N-]S(=O)(=O)C(F)(F)F)cc1.[Li+],-4.828885,69.79446632
CCCOCCOCCOCCOCCOCCOCCOCCOCCOCCOCCOCCOCCOCCOCCOCCOCCOCCOCCOCCOCCOCCOCCOCCOCCOCCOC(CC)c1ccc(S(=O)(=O)[N-]S(=O)(=O)C(F)(F)F)cc1.[Li+],-4.734694,75.68716874
CCCOCCOCCOCCOCCOCCOCCOCCOCCOCCOCCOCCOCCOCCOCCOCCOCCOCCOCCOCCOCCOCCOCCOCCOCCOCCOC(CC)c1ccc(S(=O)(=O)[N-]S(=O)(=O)C(F)(F)F)cc1.[Li+],-4.615385,79.92567753
CCCOCCOCCOCCOCCOCCOCCOCCOCCOCCOCCOCCOCCOCCOCCOCCOCCOCCOCCOCCOCCOCCOCCOCCOCCOCCOC(CC)c1ccc(S(=O)(=O)[N-]S(=O)(=O)C(F)(F)F)cc1.[Li+],-4.477237,89.33905283
CCOCCCCOCCSCCCCCCSCOCCCCOCCSCCCCCCSC.O=S(=O)([N-]S(=O)(=O)C(F)(F)F)C(F)(F)F.[Li+],-4.088542,117.6183326
CCOCCCCOCCSCCCCCCSCOCCCCOCCSCCCCCCSC.O=S(=O)([N-]S(=O)(=O)C(F)(F)F)C(F)(F)F.[Li+],-4.21875,106.9669924
CCOCCCCOCCSCCCCCCSCOCCCCOCCSCCCCCCSC.O=S(=O)([N-]S(=O)(=O)C(F)(F)F)C(F)(F)F.[Li+],-4.411458,93.51985669
CCOCCCCOCCSCCCCCCSCOCCCCOCCSCCCCCCSC.O=S(=O)([N-]S(=O)(=O)C(F)(F)F)C(F)(F)F.[Li+],-4.609375,78.87863542
CCOCCCCOCCSCCCCCCSCOCCCCOCCSCCCCCCSC.O=S(=O)([N-]S(=O)(=O)C(F)(F)F)C(F)(F)F.[Li+],-4.776042,68.37643876
CCOCCCCOCCSCCCCCCSCOCCCCOCCSCCCCCCSC.O=S(=O)([N-]S(=O)(=O)C(F)(F)F)C(F)(F)F.[Li+],-4.927083,59.48944745
CCOCCCCOCCSCCCCCCSCOCCCCOCCSCCCCCCSC.O=S(=O)([N-]S(=O)(=O)C(F)(F)F)C(F)(F)F.[Li+],-5.057292,52.56772715
CCOCCCCOCCSCCCCCCSCOCCCCOCCSCCCCCCSC.O=S(=O)([N-]S(=O)(=O)C(F)(F)F)C(F)(F)F.[Li+],-5.161458,46.99362924
CCOCCCCOCCSCCCCCCSCOCCCCOCCSCCCCCCSC.O=S(=O)([N-]S(=O)(=O)C(F)(F)F)C(F)(F)F.[Li+],-5.260417,42.12461365
CCOCCCCOCCSCCCCCCSCOCCCCOCCSCCCCCCSC.O=S(=O)([N-]S(=O)(=O)C(F)(F)F)C(F)(F)F.[Li+],-5.338542,38.91768873
CCOCCCCOCCSCCCCCCSCOCCCCOCCSCCCCCCSC.O=S(=O)([N-]S(=O)(=O)C(F)(F)F)C(F)(F)F.[Li+],-5.421875,35.27845524
CCOCCCCOCCSCCCCCCSCOCCCCOCCSCCCCCCSC.O=S(=O)([N-]S(=O)(=O)C(F)(F)F)C(F)(F)F.[Li+],-5.484375,33.3067683
CCOCCCCOCCSCCCCCCSCOCCCCOCCSCCCCCCSC.O=S(=O)([N-]S(=O)(=O)C(F)(F)F)C(F)(F)F.[Li+],-5.526042,30.99781584
CCOCCCCOCCSCCCCCCSCOCCCCOCCSCCCCCCSC.O=S(=O)([N-]S(=O)(=O)C(F)(F)F)C(F)(F)F.[Li+],-5.557292,29.31862795
CCOCCCCOCCSCCCCCCSCOCCCCOCCSCCCCCCSC.O=S(=O)([N-]S(=O)(=O)C(F)(F)F)C(F)(F)F.[Li+],-5.604167,28.13050239
CCOCCCCOCCSCCCCCCSCOCCCCOCCSCCCCCCSC.O=S(=O)([N-]S(=O)(=O)C(F)(F)F)C(F)(F)F.[Li+],-5.619792,27.18673755
CCOCCCCOCCSCCCCCCSCOCCCCOCCSCCCCCCSC.O=S(=O)([N-]S(=O)(=O)C(F)(F)F)C(F)(F)F.[Li+],-5.651042,26.36580275
CCOCCCCOCCSCCCCCCSCOCCCCOCCSCCCCCCSC.O=S(=O)([N-]S(=O)(=O)C(F)(F)F)C(F)(F)F.[Li+],-5.671875,25.66564419
CCOCCCCOCCSCCCCCCSCOCCCCOCCSCCCCCCSC.O=S(=O)([N-]S(=O)(=O)C(F)(F)F)C(F)(F)F.[Li+],-5.703125,24.73723479
CCOCCOCCOCCSCCSCOCCOCCOCCSCCSCOCCOCCOCCSCCSC.O=S(=O)([N-]S(=O)(=O)C(F)(F)F)C(F)(F)F.[Li+],-3.669535,116.5260779
CCOCCOCCOCCSCCSCOCCOCCOCCSCCSCOCCOCCOCCSCCSC.O=S(=O)([N-]S(=O)(=O)C(F)(F)F)C(F)(F)F.[Li+],-3.716007,113.7846111
CCOCCOCCOCCSCCSCOCCOCCOCCSCCSCOCCOCCOCCSCCSC.O=S(=O)([N-]S(=O)(=O)C(F)(F)F)C(F)(F)F.[Li+],-3.89673,99.55085501
CCOCCOCCOCCSCCSCOCCOCCOCCSCCSCOCCOCCOCCSCCSC.O=S(=O)([N-]S(=O)(=O)C(F)(F)F)C(F)(F)F.[Li+],-4.092943,84.15862282
CCOCCOCCOCCSCCSCOCCOCCOCCSCCSCOCCOCCOCCSCCSC.O=S(=O)([N-]S(=O)(=O)C(F)(F)F)C(F)(F)F.[Li+],-4.320138,70.59998926
CCOCCOCCOCCSCCSCOCCOCCOCCSCCSCOCCOCCOCCSCCSC.O=S(=O)([N-]S(=O)(=O)C(F)(F)F)C(F)(F)F.[Li+],-4.506024,60.9064542
CCOCCOCCOCCSCCSCOCCOCCOCCSCCSCOCCOCCOCCSCCSC.O=S(=O)([N-]S(=O)(=O)C(F)(F)F)C(F)(F)F.[Li+],-4.702238,52.43134992
